Repository: gutenbergbooks/20282

Project Gutenberg (https://www.gutenberg.org) public repository for eBook #20282 (https://www.gutenberg.org/ebooks/20282)

File: 20282-h/20282-h.htm (part 4 of 11)
The Working of Steel
length of time to secure a depth of case of from 1/32 to 3/64 in.,
and quench directly from carburizing heat in oil. Reheat to a
temperature of from 1,430 to 1,460°F. and quench in oil. Temper
in oil at a temperature of from 375 to 425°F. The final quenching
operation on a ring gear should be made on a fixture similar to
the Gleason press to reduce distortion to a minimum."

One of the largest producers of ring gears and pinions in the automotive
industry has been using this material and treatment for the last 2
years, and is of the opinion that he is now producing the highest
quality product ever turned out by that plant.

On some designs of automobiles a large amount of trouble is experienced
with the driving pinion. If the material and heat treatment specified
will not give satisfaction, rather than to change the design it is
possible to use the following analysis material, which will raise
the cost of the finished part but will give excellent service:
Carbon, 0.100 to 0.200 per cent; manganese, 0.350 to 0.650 per
cent; phosphorus, 0.040 maximum per cent; sulphur, 0.045 maximum
per cent; nickel, 4.750 to 5.250 per cent.

The heat treatment of pinions produced from this material consists
in carburizing at a temperature of from 1,600 to 1,650°F. for
a sufficient length of time to secure a depth of case from 1/32 to
3/64 in. The pinions are then quenched in oil from a temperature of
1,500 to 1,525°F. to refine the grain of the core and quenched
in oil from a temperature of from 1,340 to 1,360°F. To refine and
harden the case. The use of this material however, is recommended
only in an emergency, as high-nickel steel is very susceptible to
seams, secondary pipe and laminations.

The main criterion on rear-axle and pinion shafts, steering knuckles
and arms and parts of this general type is resistance to fatigue and
torsion. The material recommended for parts of Page 61 this character is either S. A. E.
No. 6135 or No. 3135 steel, which have the chemical composition
given in Tables 9 and 7.

HEAT TREATMENT OF AXLES

Parts of this general type should be heat-treated to show the following
minimum physical properties: Elastic limit, 115,000 lb. per square
inch; elongation in 2 in., 16 per cent; reduction of area, 50 per
cent; Brinell hardness, 277 to 321.

The heat treatment used to secure these physical properties consists
in quenching from a temperature of from 1,520 to 1,540°F. in water
and tempering at a temperature of from 975 to 1,025°F. Where
the axle shaft is a forging, and in the case of steering knuckles
and arms, this heat treatment should be preceded by normalizing
the forgings at a temperature of from 1,550 to 1,600°F. It
will be noted that these physical properties correspond to those
worked out for an ideal aviation engine crankshaft. If parts of
this type are designed with proper sections, so that this range
of physical properties can be used, the part in question will give
maximum service.

One of the most important developments during the Liberty engine
program was the fact that it is not necessary to use a high-analysis
alloy steel to secure a finished part which will give proper service.
This fact should save the automotive industry millions of dollars
on future production.

If the proper authority be given the metallurgical engineer to
govern the handling of the steel from the time it is purchased
until it is assembled into finished product, mild-analysis steels
can be used and the quality of the finished product guaranteed.
It was only through the careful adherence to these fundamental
principles that it was possible to produce 20,000 Liberty engines,
which are considered to be the most highly stressed mechanism ever
produced, without the failure of a single engine from defective
material or heat treatment.

MAKING STEEL BALLS

Steel balls are made from rods or coils according to size, stock
less than 9/16-in. comes in coils. Stock 5/8-in. and larger comes
in rods. Ball stock is designated in thousandths so that 5/8-in.
rods are known as 0.625-in. stock.

Page 62 Steel for
making balls of average size is made up of:

Carbon	0.95 to 1.05 per cent	

 Silicon	0.20 to 0.35 per cent	

 Manganese	0.30 to 0.45 per cent	

 Chromium	0.35 to 0.45 per cent	

 Sulphur and phosphorus not to exceed	0.025 per cent	

For the larger sizes a typical analysis is:

Carbon	1.02  per cent	

 Silicon	0.21  per cent	

 Manganese	0.40  per cent	

 Chromium	0.65  per cent	

 Sulphur	0.026 per cent	

 Phosphorus	0.014 per cent	

Balls 5/8 in. and below are formed cold on upsetting or heading
machines, the stock use is as follows:

TABLE 14.—SIZES OF STOCK FOR FORMING BALLS ON
  HEADER
 Diameter of
ball, inch	Diameter of
stock inch	Diameter of
ball, inch	Diameter of
stock inch	

 1/8	0.100	5/16	0.235	

 5/32	0.120	3/8	0.275	

 3/16	0.145	7/16	0.320	

 7/32	0.170	1/2	0.365	

 1/4	0.190	9/16	0.395	

 9/32	0.220	5/8	0.440	

For larger balls the blanks are hot-forged from straight bars.
They are usually forged in multiples of four under a spring hammer
and then separated by a suitable punching or shearing die in a
press adjoining the hammer. The dimensions are:

Diameter of ball,
inch	Diameter of die,
inch	Diameter of stock,
inch	

 3/4	0.775	0.625	

 7/8	0.905	0.729	

 1	1.035	0.823	

Page 63 Before
hardening, the balls are annealed to relieve the stresses of forging
and grinding, this being done by passing them through a revolving
retort made of nichrome or other heat-resisting substance. The
annealing temperature is 1,300°F.

The hardening temperature is from 1,425 to 1,475°F. according
to size and composition of steel. Small balls, 5/16 and under,
are quenched in oil, the larger sizes in water. In some special
cases brine is used. Quenching small balls in water is too great a
shock as the small volume is cooled clear through almost instantly.
The larger balls have metal enough to cool more slowly.

Balls which are cooled in either water or brine are boiled in water
for 2 hr. to relieve internal stresses, after which the balls are
finished by dry-grinding and oil-grinding.

The ball makers have an interesting method of testing stock for
seams which do not show in the rod or wire. The Hoover Steel Ball
Company cut off pieces of rod or wire 7/16 in. long and subject
them to an end pressure of from 20,000 to 50,000 lb. A pressure
of 20,000 lb. compresses the piece to 3/16 in. and the 50,000 lb.
pressure to 3/32 in. This opens any seam which may exist but a
solid bar shows no seam.

Another method which has proved very successful is to pass the
bar or rod to be tested through a solenoid electro-magnet. With
suitable instruments it is claimed that this is an almost infallible
test as the instruments show at once when a seam or flaw is present
in the bar.

Page 64
CHAPTER V

THE FORGING OF STEEL

So much depends upon the forging of steel that this operation must
be carefully supervised. This is especially true because of the
tendency to place unskilled and ignorant men as furnace-tenders
and hammer men. The main points to be supervised are the slow and
careful heating to the proper temperature; forging must be continued
at a proper rate to the correct temperature. The bar of stock from
which a forging was made may have had a fairly good structure, but
if the details of the working are not carefully watched, a seamy,
split article of no value may easily result.

Heating.—Although it is possible to work steels cold,
to an extent depending upon their ductility, and although such
operations are commonly performed, "forging" usually means working
heated steel. Heating is therefore a vital part of
the process.

Heating should be done slowly in a soaking heat. A soft "lazy"
flame with excess carbon is necessary to avoid burning the corners
of the bar or billet, and heavily scaling the surface. If the
temperature is not raised slowly, the outer part of the metal may
be at welding heat while the inner part is several hundred degrees
colder and comparatively hard and brittle.

The above refers to muffle furnaces. If the heating is done in
a small blacksmith's forge, the fire should be kept clean, and
remade at intervals of about two hours. Ashes and cinders should
be cleaned from the center down to the tuyere and oily waste and
wood used to start a new fire. As this kindles a layer of coke
from the old fire is put on top, and another layer of green coal
(screened and dampened blacksmiths' coal) as a cover. When the
green coal on top has been coked the fire is ready for use. As
the fuel burns out in the center, the coke forming around the edge
is pushed inward, and its place taken by more green coal. Thus the
fire is made up of three parts; the center where coke is burning
and the iron heating; a zone where coke is forming, and the outside
bank of green coal.

Steel Worked in Austenitic State.—As a general rule
steel should be worked when it is in the austenitic state. (See
page 108.) It is then soft and ductile.

Page 65 As the
steel is heated above the critical temperature the size of the
austenite crystals tends to grow rapidly. When forging starts,
however, these grains are broken up. The growth is continually
destroyed by the hammering, which should consequently be continued
down to the upper critical temperature when the austenite crystals
break up into ferrite and cementite. The size of the final grains
will be much smaller and hence a more uniform structure will result
if the "mother" austenite was also fine grained. A final steel
will be composed of pearlite; ferrite and pearlite; or cementite
and pearlite, according to the carbon content.

The ultimate object is to secure a fine, uniform grain throughout
the piece and this can be secured by uniform heating and by thoroughly
rolling it or working it at a temperature just down to its critical
point. If this is correctly done the fracture will be fine and
silky. Steel which has been overheated slightly and the forging
stopped at too high a temperature will show a "granular" fracture.
A badly overheated or "burned" steel will have iridescent colors
on a fresh fracture, it will be brittle both hot and cold, and
absolutely ruined.

Steel Can be Worked Cold.—As noted above, steel can
be worked cold, as in the case of cold-rolled steel. Heat treatment
of cold-worked steel is a very delicate operation. Cold working
hardens and strengthens steel. It also introduces internal stresses.
Heat-treatments are designed to eliminate the stresses without
losing the hardness and strength. This is done by tempering at a
low heat. Avoid the "blue" range (350 to 750°C.). Tempering
for a considerable time just under the critical is liable to cause
great brittleness. Annealing (reheating through the critical) destroys
the effect of cold work.

FORGING

High-speed Steel.—Heat very slowly and carefully to
from 1,800 to 2,000°F. and forge thoroughly and uniformly. If
the forging operation is prolonged do not continue forging the
tool when the steel begins to stiffen under the hammer. Do not
forge below 1,700°F. (a dark lemon or orange color). Reheat
frequently rather than prolong the hammering at the low heats.

After finishing the forging allow the tool to cool as slowly as
possible in lime or dry ashes; avoid placing the tool on the damp
ground or in a draught of air. Use a good clean fire for heating.
Do not allow the tool to soak at the forging heat. Do not heat
Page 66 any more
of the tool than is necessary in order to forge it to the desired
shape.

Carbon Tool Steel.—Heat to a bright red, about 1,500
to 1,550°F. Do not hammer steel when it cools down to a dark
cherry red, or just below its hardening point, as this creates
surface cracks.

Oil-hardening Steel.—Heat slowly and uniformly to
1,450°F. and forge thoroughly. Do not under any circumstances
attempt to harden at the forging heat. After cooling from forging
reheat to about 1,450°F. and cool slowly so as to remove forging
strains.

Chrome-nickel Steel.—Forging heat of chrome-nickel
steel depends very largely on the percentage of each element contained
in the steel. Steel containing from 1/2 to 1 per cent chromium
and from 1½ to 3½ per cent nickel, with a carbon content
equal to the chromium, should be heated very slowly and uniformly
to approximately 1,600° F., or salmon color. After forging,
reheat the steel to about 1,450° and cool slowly so as to remove
forging strains. Do not attempt to harden the steel before such
annealing.

A great deal of steel is constantly being spoiled by carelessness
in the forging operation. The billets may be perfectly sound, but
even if the steel is heated to a good forging heat, and is hammered
too lightly, a poor forging results. A proper blow will cause the
edges and ends to bulge slightly outwards—the inner-most
parts of the steel seem to flow faster than the surface. Light
blows will work the surface out faster; the edges and ends will
curve inwards. This condition in extreme cases leaves a seam in
the axis of the forging.

Steel which is heated quickly and forging begun before uniform
heat has penetrated to its center will open up seams because the
cooler central portion is not able to flow with the hot metal
surrounding it. Uniform heating is absolutely necessary for the
best results.

Figure 16 shows a sound forging. The bars in Fig. 17 were burst
by improper forging, while the die, Fig. 18, burst from a piped
center.

Figure 19 shows a piece forged with a hammer too light for the size
of the work. This gives an appearance similar to case-hardening,
the refining effect of the blows reaching but a short distance
from the surface.

While it is impossible to accurately rate the capacity of steam
hammers with respect to the size of work they should handle, on
account of the greatly varying conditions, a few notes from the
Page 67 experience
of the Bement works of the Niles-Bement-Pond Company will be of
service.

FIG. 16.—A sound forging.

FIG. 17.—Burst from improper forging.

For making an occasional forging of a given size, a smaller hammer
may be used than if we are manufacturing this same piece in large
quantities. If we have a 6-in. piece to forge, such as a pinion or
a short shaft, a hammer of about 1,100-lb. capacity would answer
very nicely. But should the general work be as Page 68 large as this, it would be very
much better to use a 1,500-lb. hammer. If, on the other hand, we
wish to forge 6-in. axles economically, it would be necessary to
use a 7,000- or 8,000-lb. hammer. The following table will be found
convenient for reference for the proper size of hammer to be used on
different classes of general blacksmith work, although it will be
understood that it is necessary to modify these to suit conditions,
as has already been indicated.

FIG. 18.—Burst from a piped center.

FIG. 19.—Result of using too light a hammer.

Diameter of stock	Size of hammer
Page 69

3½	in.	  	250 to	350 lb.	

 4	in.	  	350 to	600 lb.	

 4½	in.	  	600 to	800 lb.	

 5	in.	  	800 to	1,000 lb.	

 6	in.	  	1,100 to	1,500 lb.	

Steam hammers are always rated by the weight of the ram, and the
attached parts, which include the piston and rod, nothing being
added on account of the steam pressure behind the piston. This makes
it a little difficult to compare them with plain drop or tilting
hammers, which are also rated in the same way.

FIG. 20.—Good and bad ingots.

Steam hammers are usually operated at pressures varying from 75
to 100 lb. of steam per square inch, and may also be operated by
compressed air at about the same pressures. It is cheaper, however,
in the case of compressed air to use pressures from 60 to 80 lb.
instead of going higher.

Forgings must, however, be made from sound billets if satisfactory
results are to be secured. Figure 20 shows three cross-sections
of which A is sound, B is badly piped and C
is worthless.

PLANT FOR FORGING RIFLE BARRELS

The forging of rifle barrels in large quantities and heat-treating
them to meet the specifications demanded by some of the foreign
governments led Wheelock, Lovejoy & Company to establish a
complete plant for this purpose in connection with their warehouse
in Cambridge, Mass. This plant, designed and constructed Page 71 by their chief
engineer, K. A. Juthe, had many interesting features. Many features
of this plant can be modified for other classes of work.

FIG. 21.—Cutting up barrels.

FIG. 22.—Upsetting the ends.

The stock, which came in bars of mill length, was cut off so as to
make a barrel with the proper allowances for trimming (Fig. 21).
They then pass to the forging or upsetting press in the adjoining
room. This press, which is shown in more detail in Fig. 22, handled
the barrels from all the heating furnaces shown. The men changed
work at frequent intervals, to avoid excessive fatigue.

FIG. 23.—Continuous heating furnace.

Then the barrels were reheated in the continuous furnace, shown
in Fig. 23, and straightened before being tested.

The barrels were next tested for straightness. After the heat-treating,
the ends are ground, a spot ground on the enlarged end and each
barrel tested on a Brinell machine. The pressure used is 3,000 kg.,
or 6,614 lb., on a 10-millimeter ball, which is standard. Hardness
of 240 was desired.

The heat-treating of the rifle blanks covered four separate operations:
(1) Heating and soaking the steel above the critical temperature and
quenching in oil to harden the steel through to the center; (2)
reheating for drawing of temper for the purpose Page 72 of meeting the physical specifications;
(3) reheating to meet the machine ability test for production purposes;
and (4) reheating to straighten the blanks while hot.

A short explanation of the necessity for the many heats may be
interesting. For the first heat, the blanks were slowly brought
to the required heat, which is about 150°F. above the critical
temperature. They are then soaked at a high heat for about 1 hr.
before quenching. The purpose of this treatment is to eliminate
any rolling or heat stresses that might be in the bars from mill
operations; also to insure a thorough even heat through a cross-section
of the steel. This heat also causes blanks with seams or slight
flaws to open up in quenching, making detection of defective blanks
very easy.

The quenching oil was kept at a constant temperature of 100°F.,
to avoid subjecting the steel to shocks, thereby causing surface
cracks. The drawing of temper was the most critical operation and
was kept within a 10° fluctuation. The degree of heat necessary
depends entirely on the analysis of the steel, there being a certain
variation in the different heats of steel as received from the
mill.

MACHINEABILITY

Reheating for machine ability was done at 100° less than the
drawing temperature, but the time of soaking is more than double.
After both drawing and reheating, the blanks were buried in lime where
they remain, out of contact with the air, until their temperature
had dropped to that of the workroom.

For straightening, the barrels were heated to from 900 to 1,000°F.
in an automatic furnace 25 ft. long, this operation taking about 2
hr. The purpose of hot straightening was to prevent any stresses
being put into the blanks, so that after rough-turning, drilling
or rifling operations they would not have a tendency to spring
back to shape as left by the quenching bath.

A method that produces an even better machining rifle blank, which
practically stays straight through the different machining operations,
was to rough-turn the blanks, then subject them to a heat of practically
1,0000 for 4 hr. Production throughout the different operations is
materially increased, with practically no straightening required
after drilling, reaming, finish-turning or rifling operations.

FIG. 24.

FIG. 25.

FIGS. 24 and
25.—Roof system of cooling quenching oil.

Page 74 This method
was tested out by one of the largest manufacturers and proved to
be the best way to eliminate a very expensive finished gun-barrel
straightening process.

FIG. 26.—Details of the cooler.

The heat-treating required a large amount of cooling oil, and the
problem of keeping this at the proper temperature required considerable
study. The result was the cooling plant on the roof, as shown in
Figs. 24, 25 and 26. The first two illustrations show the plant as
it appeared complete. Figure 26 shows how the oil was handled in
what is sometimes called the ebulator system. The oil was pumped
up from the cooling tanks through the pipe A to the tank
B. From here it ran down onto the breakers or separators
C, which break the oil up into fine particles that are caught
by the fans D. The spray is blown up into the cooling tower
E, which contains banks of cooling pipes, as can be seen,
as well as baffies F. The spray collects on the cool pipes
and forms drops, which fall on the curved plates G and run
back to the oil-storage tank below ground.

The water for this cooling was pumped from 10 artesian wells at the
rate of 60 gal. per minute and cooled 90 gal. of oil per minute,
lowering the temperature from 130 or 140 to 100°F. The water
as it came from the wells averaged around 52°F. The motor was
of a 7½-hp. variable-speed type with a range of from 700 to
1,200 r.p.m., which could be varied to suit the amount of oil to
be cooled. The plant handled 300 gal. of oil per minute.

Page 75
CHAPTER VI

ANNEALING

There is no mystery or secret about the proper annealing of different
steels, but in order to secure the best results it is absolutely
necessary for the operator to know the kind of steel which is to
be annealed. The annealing of steel is primarily done for one of
three specific purposes: To soften for machining purposes; to change
the physical properties, largely to increase ductility; or to release
strains caused by rolling or forging.

Proper annealing means the heating of the steel slowly and uniformly
to the right temperature, the holding of the temperature for a given
period and the gradual cooling to normal temperature. The proper
temperature depends on the kind of steel, and the suggestions of the
maker of the special steel being used should be carefully followed.
For carbon steel the temperatures recommended for annealing vary from
1,450 to 1,600°F. This temperature need not be long continued.
The steel should be cooled in hot sand, lime or ashes. If heated in
the open forge the steel should be buried in the cooling material
as quickly as possible, not allowing it to remain in the open air
any longer than absolutely necessary. Best results, however, are
secured when the fire does not come in direct contact with the
steel.

Good results are obtained by packing the steel in iron boxes or
tubes, much as for case-hardening or carbonizing, using the same
materials. Pieces do not require to be entirely surrounded by carbon
for annealing, however. Do not remove from boxes until cold.

Steel to be annealed may be classified into four different groups,
each of which must be treated according to the elements contained in
its particular analysis. Different methods are therefore necessary
to bring about the desired result. The classifications are as follows:
High-speed steel, alloy steel, tool or crucible steel, and high-carbon
machinery steel.

ANNEALING OF HIGH-SPEED STEEL

For annealing high-speed steel, some makers recommend using ground
mica, charcoal, lime, fine dry ashes or lake sand as a packing
in the annealing boxes. Mixtures of one part charcoal, Page 76 one part lime
and three parts of sand are also suggested, or two parts of ashes
may be substituted for the one part of lime.

To bring about the softest structure or machine ability of high-speed
steel, it should be packed in charcoal in boxes or pipes, carefully
sealed at all points, so that no gases will escape or air be admitted.
It should be heated slowly to not less than 1,450°F. and the
steel must not be removed from its packing until it is cool. Slow
heating means that the high heat must have penetrated to the very
core of the steel.

When the steel is heated clear through it has been in the furnace
long enough. If the steel can remain in the furnace and cool down
with it, there will be no danger of air blasts or sudden or uneven
cooling. If not, remove the box and cover quickly with dry ashes,
sand or lime until it becomes cold.

Too high a heat or maintaining the heat for too long a period,
produces a harsh, coarse grain and greatly increases the liability
to crack in hardening. It also reduces the strength and toughness
of the steel.

Steel which is to be used for making tools with teeth, such as
taps, reamers and milling cutters, should not be annealed too much.
When the steel is too soft it is more apt to tear in cutting and
makes it more difficult to cut a smooth thread or other surface.
Moderate annealing is found best for tools of this kind.

TOOL OR CRUCIBLE STEEL

Crucible steel can be annealed either in muffled furnace or by
being packed. Packing is by far the most satisfactory method as it
prevents scaling, local hard spots, uneven annealing, or violent
changes in shape. It should be brought up slowly to just above
its calescent or hardening temperature. The operator must know
before setting his heats the temperature at which the different
carbon content steels are hardened. The higher the carbon contents
the lower is the hardening heat, but this should in no case be
less than 1,450°F.

ANNEALING ALLOY STEEL

The term alloy steel, from the steel maker's point of view, refers
largely to nickel and chromium steel or a combination of both. These
steels are manufactured very largely by the open-hearth process,
although chromium steels are also a crucible product. It is next
to impossible to give proper directions for the proper Page 77 annealing
of alloy steel unless the composition is known to the operator.

Nickel steels may be annealed at lower temperatures than carbon
steels, depending upon their alloy content. For instance, if a
pearlitic carbon steel may be annealed at 1,450°C., the same
analysis containing 2½ per cent nickel may be annealed at
1,360°C. and a 5 per cent nickel steel at 1,270°.

In order that high chromium steels may be readily machined, they
must be heated at or slightly above the critical for a very long
time, and cooled through the critical at an extremely slow rate.
For a steel containing 0.9 to 1.1 per cent carbon, under 0.50 per
cent manganese, and about 1.0 per cent chromium, Bullens recommends
the following anneal:

Heat to 1,700 or 1,750°F.

  Air cool to about 800°F.

  Soak at 1,425 to 1,450°F.

  Cool slowly in furnace.

HIGH-CARBON MACHINERY STEEL

The carbon content of this steel is above 30 points and is hardly
ever above 60 points or 0.60 per cent. Annealing such steel is
generally in quantity production and does not require the care that
the other steels need because it is very largely a much cheaper
product and a great deal of material is generally removed from
the outside surface.

The purpose for which this steel is annealed is a deciding factor
as to what heat to give it. If it is for machineability only, the
steel requires to be brought up slowly to just below the critical and
then slowly cooled in the furnace or ash pit. It must be thoroughly
covered so that there will be no access of cool air. If the annealing
is to increase ductility to the maximum extent it should be slowly
heated to slightly over the upper critical temperature and kept at
this heat for a length of time necessary for a thorough penetration
to the core, after which it can be cooled to about 1,200°F.,
then reheated to about 1,360°F., when it can be removed and
put in an ash pit or covered with lime. If the annealing is just
to relieve strains, slow heating is not necessary, but the steel
must be brought up to a temperature not much less than a forging
or rolling heat and gradually cooled. Covering in this case is
only necessary in steel of a carbon content of more than 40 points.

Page 78
ANNEALING IN BONE

Steel and cast iron may both be annealed in granulated bone. Pack the
work the same as for case-hardening except that it is not necessary
to keep the pieces away from each other. Pack with bone that has
been used until it is nearly white. Heat as hot as necessary for
the steel and let the furnace cool down. If the boxes are removed
from furnace while still warm, cover boxes and all in warm ashes
or sand, air slaked lime or old, burned bone to retain heat as
long as possible. Do not remove work from boxes until cold.

ANNEALING OF RIFLE COMPONENTS AT SPRINGFIELD ARMORY

In general, all forgings of the components of the arms manufactured
at the Armory and all forgings for other ordnance establishments
are packed in charcoal, lime or suitable material and annealed
before being transferred from the forge shop.

Except in special cases, all annealing will be done in annealing
pots of appropriate size. One fire end of a thermo-couple is inserted
in the center of the annealing pot nearest the middle of the furnace
and another in the furnace outside of but near the annealing pots.

The temperatures used in annealing carbon steel components of the
various classes used at the Armory vary from 800°C. To 880°C.
or 1,475 to 1,615°F.

The fuel is shut off from the annealing furnace gradually as the
temperature of the pot approaches the prescribed annealing temperature
so as to prevent heating beyond that temperature.

The forgings of the rifle barrel and the pistol barrel are exceptions
to the above general rule. These forgings will be packed in lime
and allowed to cool slowly from the residual heat after forging.

Page 79
CHAPTER VII

CASE-HARDENING OR SURFACE-CARBURIZING

Carburizing, commonly called case-hardening, is the art of producing
a high-carbon surface, or case, upon a low carbon steel article.
Wrenches, locomotive link motions, gun mechanisms, balls and ball
races, automobile gears and many other devices are thereby given
a high-carbon case capable of assuming extreme hardness,
while the interior body of metal, the core, remains soft
and tough.

The simplest method is to heat the piece to be hardened to a bright
red, dip it in cyanide of potassium (or cover it by sprinkling
the cyanide over it), keep it hot until the melted cyanide covers
it thoroughly, and quench in water. Carbon and nitrogen enter the
outer skin of the steel and harden this skin but leave the center
soft. The hard surface or "case" varies in thickness according to
the size of the piece, the materials used and the length of time
which the piece remains at the carburizing temperature. Cyanide
case-hardening is used only where a light or thin skin is sufficient.
It gives a thickness of about 0.002 in.

In some cases of cyanide carburizing, the piece is heated in cyanide
to the desired temperature and then quenched. For a thicker case
the steel is packed in carbon materials of various kinds such as
burnt leather scraps, charcoal, granulated bone or some of the
many carbonizing compounds.

Machined or forged steel parts are packed with case-hardening material
in metal boxes and subjected to a red heat. Under such conditions,
carbon is absorbed by the steel surfaces, and a carburized case is
produced capable of responding to ordinary hardening and tempering
operations, the core meanwhile retaining its original softness and
toughness.

Such case-hardened parts are stronger, cheaper, and more serviceable
than similar parts made of tool steel. The tough core resists breakage
by shock. The hardened case resists wear from friction. The low cost
of material, the ease of manufacture, and the lessened breakage
in quenching all serve to promote cheap production.

Page 80 For successful
carburizing, the following points should be carefully observed:

The utmost care should be used in the selection of pots for carburizing;
they should be as free as possible from both scaling and warping.
These two requirements eliminate the cast iron pot, although many
are used, thus leaving us to select from malleable castings, wrought
iron, cast steel, and special alloys, such as nichrome or silchrome.
If first cost is not important, it will prove cheaper in the end
to use pots of some special alloy.

FIGS. 27 to 30.—Case-hardening or carburizing boxes.

FIG. 31.—A lid that is easily luted.

The pots should be standardized to suit the product. Pots should be
made as small as possible in width, and space gained by increasing the
height; for it takes about 1½ hr. to heat the Page 81 average small pot of 4 in. in width,
between 3 and 4 hr. to heat to the center of an 8-in. box, and 5
to 6 hr. to heat to the center of a 12-in. box; and the longer
the time required to heat to the center, the more uneven the
carburizing.

The work is packed in the box surrounded by materials which will
give up carbon when heated. It must be packed so that each piece
is separate from the others and does not touch the box, with a
sufficient amount of carburizing material surrounding each. Figures
27 to 31 show the kind of boxes used and the way the work should be
packed. Figure 31 shows a later type of box in which the edges can
be easily luted. Figure 30 shows test wires broken periodically to
determine the depth of case. Figure 28 shows the minimum clearance
which should be used in packing and Fig. 29 the way in which the
outer pieces receive the heat first and likewise take up the carbon
before those in the center. This is why a slow, soaking heat is
necessary in handling large quantities of work, so as to allow
the heat and carbon to soak in equally.

While it has been claimed that iron below its critical temperature
will absorb some carbon, Giolitti has shown that this absorption
is very slow. In order to produce quick and intense carburization
the iron should preferably be above its upper critical temperature
or 1,600°F.,—therefore the carbon absorbed immediately
goes into austenite, or solid solution. It is also certain that
the higher the temperature the quicker will carbon be absorbed, and
the deeper it will penetrate into the steel, that is, the deeper
the "case." At Sheffield, England, where wrought iron is packed in
charcoal and heated for days to convert it into "blister steel,"
the temperatures are from 1,750 to 1,830°F. Charcoal by itself
carburizes slowly, consequently commercial compounds also contain
certain "energizers" which give rapid penetration at lower temperatures.

The most important thing in carburizing is the human element. Most
careful vigilance should be kept when packing and unpacking, and the
operator should be instructed in the necessity for clean compound
free from scale, moisture, fire clay, sand, floor sweepings, etc.
From just such causes, many a good carburizer has been unjustly
condemned. It is essential with most carburizers to use about 25 to
50 per cent of used material, in order to prevent undue shrinking
during heating; therefore the necessity of properly screening used
material and carefully inspecting it for foreign substances before
it is used again. It is right here that the greatest carelessness
is generally encountered.

Page 82 Don't pack
the work to be carburized too closely; leave at least 1 in. from
the bottom, ¾ in. from the sides, and 1 in. from the top of pots,
and for a 6-hr. run, have the pieces at least 1/2 in. apart. This
gives the heat a chance to thoroughly permeate the pot, and the
carburizing material a chance to shrink without allowing carburized
pieces to touch and cause soft spots.

Good case-hardening pots and annealing tubes can be made from the
desired size of wrought iron pipe. The ends are capped or welded,
and a slot is cut in the side of the pot, equal to one quarter of
its circumference, and about 7/8 of its length. Another piece of
the same diameter pipe cut lengthwise into thirds forms a cover
for this pot. We then have a cheap, substantial pot, non-warping,
with a minimum tendency to scale, but the pot is difficult to seal
tightly. This idea is especially adaptable when long, narrow pots
are desired.

When pots are packed and the carburizer thoroughly tamped down,
the covers of the pot are put on and sealed with fire clay which
has a little salt mixed into it. The more perfect the seal the
more we can get out of the carburizer. The rates of penetration
depend on temperature and the presence of proper gas in the required
volume. Any pressure we can cause will, of course, have a tendency
to increase the rate of penetration.

If you have a wide furnace, do not load it full at one time. Put
one-half your load in first, in the center of the furnace, and
heat until pots show a low red, about 1,325 to 1,350°F. Then
fill the furnace by putting the cold pots on the outside or, the
section nearest the source of heat. This will give the work in
the slowest portion of the furnace a chance to come to heat at
the same time as the pots that are nearest the sources of heat.

To obtain an even heating of the pots and lessen their tendency
to warp and scale, and to cause the contents of the furnace to
heat up evenly, we should use a reducing fire and fill the heating
chamber with flame. This can be accomplished by partially closing
the waste gas vents and reducing slightly the amount of air used
by the burners. A short flame will then be noticed issuing from
the partially closed vents. Thus, while maintaining the temperature
of the heating chamber, we will have a lower temperature in the
combustion chamber, which will naturally increase its longevity.

Sometimes it is advisable to cool the work in the pots. This saves
compound, and causes a more gradual diffusion of the carbon Page 83 between the
case and the core, and is very desirable condition, inasmuch as
abrupt cases are inclined to chip out.

The most satisfactory steel to carburize contains between 0.10
and 0.20 per cent carbon, less than 0.35 per cent manganese, less
than 0.04 per cent phosphorus and sulphur, and low silicon. But
steel of this composition does not seem to satisfy our progressive
engineers, and many alloy steels are now on the market, these,
although more or less difficult to machine, give when carburized
the various qualities demanded, such as a very hard case, very tough
core, or very hard case and tough core. However, the additional
elements also have a great effect both on the rate of penetration
during the carburizing operation, and on the final treatment,
consequently such alloy steels require very careful supervision
during the entire heat treating operations.

RATE OF ABSORPTION

According to Guillet, the absorption of carbon is favored by those
special elements which exist as double carbides in steel. For example,
manganese exists as manganese carbide in combination with the iron
carbide. The elements that favor the absorption of carbon are:
manganese, tungsten, chromium and molybdenum those opposing it,
nickel, silicon, and aluminum. Guillet has worked out the effect
of the different elements on the rate of penetration in comparison
with steel that absorbed carbon at a given temperature, at an average
rate of 0.035 in. per hour.

His tables show that the following elements require an increased
time of exposure to the carburizing material in order to obtain
the same depth of penetration as with simple steel:

When steel contains	Increased time of exposure	

 2.0 per cent nickel	28 per cent	

 7.0 per cent nickel	30 per cent	

 1.0 per cent titanium	12 per cent	

 2.0 per cent titanium	28 per cent	

 0.5 per cent silicon	50 per cent	

 1.0 per cent silicon	80 per cent	

 2.0 per cent silicon	122 per cent	

 5.0 per cent silicon	No penetration	

 1.0 per cent aluminum	122 per cent	

 2.0 per cent aluminum	350 per cent	

The following elements seem to assist the rate of penetration of
carbon, and the carburizing time may therefore be reduced as follows:

When steel contains	Increased time of exposure
  Page 84

0.5 per cent manganese	18 per cent	

 1.0 per cent manganese	25 per cent	

 1.0 per cent chromium	10 per cent	

 2.0 per cent chromium	18 per cent
