Repository: gutenbergbooks/20282

Project Gutenberg (https://www.gutenberg.org) public repository for eBook #20282 (https://www.gutenberg.org/ebooks/20282)

File: 20282-h/20282-h.htm (part 8 of 11)
The Working of Steel
steel into a tank of ice water, for the shock would be so great
that the bar would probably fly to pieces. In fact, the quenching
bath must be sometimes heated a bit to take off the edge of the
shock.

Brine solutions will work uniformly, or give the same degree of
hardness, until they reach a temperature of 150°F. above which
their grip relaxes and the metals quenched in them become softer.
Plain water holds its grip up to a temperature of approximately
100°F.; but oil baths, which are used to secure a slower rate
of cooling, may be used up to 500° or more. A compromise is
sometimes effected by using a bath consisting of an inch or two
of oil floating on the surface of water. As the hot steel passes
through the oil, the shock is not as severe as if it were to be
thrust directly into the water; and in addition, oil adheres to
the tool and keeps the water from direct contact with the metal.

The old idea that mercury will harden steel more than any other
quenching material has been exploded. A bath consisting of melted
cyanide of potassium is useful for heating fine engraved dies and
other articles that are required to come out free from scale. One
must always be careful to provide a hood or exhaust system to get
rid of the deadly fumes coming from the cyanide pot.

The one main thing to remember in hardening tool steel is to quench
on a rising heat. This does not mean a rapid heating as a slow
increase in temperature is much better in every way.

The Theory of Tempering.—Steel that has been hardened
is generally harder and more brittle than is necessary, and in
order to bring it to the condition that meets our requirements a
treatment called tempering is used. This increases the toughness
of the steel, i.e., decrease the brittleness at the expense
of a slight decrease in hardness.

Page 157 There
are several theories to explain this reaction, but generally it is
only necessary to remember that in hardening we quench steel from
the austenite phase, and, due to this rapid cooling, the normal
change from austenite to the eutectoid composition does not have
time to take place, and as a consequence the steel exists in a
partially transformed, unstable and very hard condition at atmospheric
temperatures. But owing to the internal rigidity which exists in
cold metal the steel is unable to change into its more stable phase
until atoms can rearrange themselves by the application of heat.
The higher the heat, the greater the transformation into the softer
phases. As the transformation takes place, a certain amount of heat
of reaction, which under slow cooling would have been released in
the critical range, is now released and helps to cause a further
slight reaction.

If a piece of steel is heated to a certain temperature and held
there, the tempering color, instead of remaining unchanged at this
temperature, will advance in the tempering-color scale as it would
with increasing temperature. This means that the tempering colors
do not absolutely correspond to the temperatures of steels, but the
variations are so slight that we can use them in actual practice.
(See Table 23, page 158.)

Temperatures to Use.—As soon as the temperature of the
steel reaches 100°C. (212°F.) the transformation begins,
increasing in intensity as the temperature is raised, until finally
when the lower critical range is reached, the steel has been all
changed into the ordinary constituents of unhardened steels.

If a piece of polished steel is heated in an ordinary furnace, a
thin film of oxides will form on its surface. The colors of this
film change with temperature, and so, in tempering, they are generally
used as an indication of the temperature of the steel. The steel
should have at least one polished face so that this film of oxides
may be seen.

An alternative method to the determination of temper by color is
to temper by heating in an oil or salt bath. Oil baths can be used
up to temperatures of 500°F.; above this, fused-salt baths
are required. The article to be tempered is put into the bath,
brought up to and held at the required temperature for a certain
length of time, and then cooled, either rapidly or slowly. This takes
longer than the color method, but with low temperatures the results
are more satisfactory, because the temperature of the bath can be
controlled with a pyrometer. The tempering Page 158 temperatures given in the following
table are taken from a handbook issued by the Midvale Steel Company.

TABLE 23.—TEMPERING TEMPERATURES FOR STEELS
 Temperature
for 1 hr.	Color	Temperature
for 8 min.	Uses	

 Deg. F.	Deg. C.	Deg. F.	Deg. C.	

 370	188	Faint yellow	460	238	Scrapers, brass-turning tools, reamers, taps, milling cutters,
  saw teeth.	

 390	199	Light straw	510	265	Twist drills, lathe tools, planer tools, finishing
  tools	

 410	210	Dark straw	560	293	Stone tools, hammer faces, chisels for hard work, boring
  cutters.	

 430	221	Brown	610	321	Trephining tools, stamps.	

 450	232	Purple	640	337	Cold chisels for ordinary work, carpenters' tools, picks, cold
  punches, shear blades, slicing tools, slotter tools.	

 490	254	Dark blue	660	343	Hot chisels, tools for hot work, springs.	

 510	265	Light blue	710	376	Springs, screw drivers.	

It will be noted that two sets of temperatures are shown, one being
specified for a time interval of 8 min. and the other for 1 hr. For
the finest work the longer time is preferable, while for ordinary
rough work 8 min. is sufficient, after the steel has reached the
specified temperature.

The rate of cooling after tempering seems to be immaterial, and
the piece can be cooled at any rate, providing that in large pieces
it is sufficiently slow to prevent strains.

Knowing What Takes Place.—How are we to know if we
have given a piece of steel the very best possible treatment?

The best method is by microscopic examination of polished and etched
sections, but this requires a certain expense for laboratory equipment
and upkeep, which may prevent an ordinary commercial plant from
attempting such a refinement. It is highly recommended that any
firm that has any large amount of heat treatment to do, install
such an equipment, which can be purchased Page 159 for from $250 to $500. Its intelligent
use will save its cost in a very short time.

The other method is by examination of fractures of small test bars.
Steel heated to its correct temperatures will show the finest possible
grain, whereas underheated steel has not had its grain structure
refined sufficiently, and so will not be at its best. On the other
hand, overheated steel will have a coarser structure, depending
on the extent of overheating.

To determine the proper quenching temperature of any particular
grade of steel it is only necessary to heat pieces to various
temperatures not more than 20°C. (36°F.) apart, quench
in water, break them, and examine the fractures. The temperature
producing the finest grain should be used for annealing and hardening.

Similarly, to determine tempering temperatures, several pieces
should be hardened, then tempered to various degrees, and cooled in
air. Samples, say six, reheated to temperatures varying by 100°
from 300 to 800°C. will show a considerable range of properties,
and the drawing temperature of the piece giving the desired results
can be used.

For drawing tempers up to 500°F. oil baths of fresh cotton seed
oil can be safely and satisfactorily used. For higher temperature
a bath of some kind of fused salt is recommended.

HINTS FOR TOOL STEEL USERS

Do not hesitate to ask for information from the maker as to the
best steel to use for a given purpose, mentioning in as much detail
as possible the use for which it is intended.

Do not heat the steel to a higher degree than that fixed in the
description of each class. Never heat the steel to more than a
cherry red without forging it or giving it a definite heat treatment.
Heating steel at even moderate temperature is liable to coarsen the
grain which can only be restored by forging or by heat treating.

Let the forging begin as soon as the steel is hot enough and never
let tool steel soak in the fire. Continue the hammering vigorously
and constantly, using lighter blows as it cools off, and stopping
when the heat becomes a very dull red or a faint brown.

Should welding be necessary care should be taken not to overheat
in order to make an easy weld. Keep it below the sparkling point
as this indicates that the steel is burnt.

Begin to forge as soon as the welds are put together, taking Page 160 care to
use gentle strokes at first increasing them as the higher heat
falls, but not overdoing the hammering when the steel cools. The
hammering should be extended beyond the welding point and should
continue until the dull red or brown heat is reached.

PREVENTING CRACKS IN HARDENING

The blacksmith in the small shop, where equipment is usually very
limited, often consisting of a forge, a small open hard-coal furnace,
a barrel of water and a can of oil must have skill and experience.
With this equipment the smith is expected to, and usually can,
produce good results if proper care is taken.

In hardening carbon tool steel in water, too much cannot be said in
favor of slow, careful heating, nor against overheating if cracks
are to be avoided.

It is not wise to take the work from the hardening bath and leave
it exposed to the air if there is any heat left in it, because
it is more liable to crack than if left in the bath until cold.
In heating, plenty of time is taken for the work to heat evenly
clear through, thus avoiding strains caused by quick and improper
heating, In quenching in water, contraction is much more rapid
than was the expansion while heating, and strains begin the moment
the work touches the water. If the piece has any considerable size
and is taken from the bath before it is cold and allowed to come to
the air, expansion starts again from the inside so rapidly that the
chilled hardened surface cracks before the strains can be relieved.

Many are most successful with the hardening bath about blood warm.
When the work that is being hardened is nearly cold, it is taken
from the water and instantly put into a can of oil, where it is
allowed to finish cooling. The heat in the body of the tool will
come to the surface more slowly, thus relieving the strain and
overcoming much of the danger of cracking.

Some contend that the temper should be drawn as soon as possible
after hardening: but that if this cannot be done for some hours, the
work should be left in the oil until the tempering can be done. It
is claimed that forming dies and punch-press dies that are difficult
to harden will seldom crack if treated in this way.

Small tools or pieces that are very troublesome because of peculiar
shape should be made of steel which has been thoroughly annealed. It
is often well to mill or turn off the outer skin of the bar, to remove
metal which has been cold-worked. Then heat Page 161 slowly just through the critical
range and cool in the furnace, in order to produce a very fine
grain. Tools machined from such stock, and hardened with the utmost
care, will have the best chance to survive without warping, growth
or cracking.

SHRINKING AND ENLARGING WORK

Steel can be shrunk or enlarged by proper heating and cooling.
Pins for forced fits can be enlarged several thousandths of an
inch by rapid heating to a dull red and quenching in water. The
theory is that the metal is expanded in heating and that the sudden
cooling sets the outer portion before the core can contract. In
dipping the piece is not held under water till cold but is dipped,
held a moment and removed. Then dipped again and again until cold.

Rings and drawing dies are also shrunk in a similar way. The rings
are slowly heated to a cherry red, slipped on a rod and rolled
in a shallow pan of water which cools only the outer edge. This
holds the outside while the inner heated portion is forced inward,
reducing the hole. This operation can be repeated a number of times
with considerable success.

TEMPERING ROUND DIES

A number of circular dies of carbon tool steel for use in tool
holders of turret lathes were required. No proper tempering oven
was available, so the following method was adopted and proved quite
successful.

After the dies had been hardened dead hard in water, they were
cleaned up bright. A pair of ordinary smiths' tongs was made with
jaws of heavy material and to fit nicely all around the outside of
the die, leaving a 3/32-in. space when the jaws were closed around
the die. The dies being all ready, the tongs were heated red hot, and
the dies were picked up and held by the tongs. This tempered them
from the outside in, left the teeth the temper required and the
outside slightly softer. The dies held up the work successfully
and were better than when tempered in the same bath.

THE EFFECT OF TEMPERING ON WATER-QUENCHED GAGES

The following information has been supplied by Automatic and Electric
Furnaces, Ltd., 6, Queenstreet, London, S. W.:

Two gages of ¾ in. diameter, 12 threads per inch, were heated
in a Wild-Barfield furnace, using the pyroscopic detector, and
Page 162 were
quenched in cold water. They were subsequently tempered in a salt
bath at various increasing temperatures, the effective diameter of
each thread and the scleroscope hardness being measured at each
stage. The figures are in 10,000ths of an inch, and indicate the
change + or - with reference to the original effective diameter
of the gages. The results for the two gages have been averaged.

TABLE 24.—CHANGES DUE TO QUENCHING
 Thread	After
quenching	Tempering temperature, degrees
  Centigrade	

 220	260	300	340	380	420	

 1	+25	+19	+17	+15	+13	+11	+11	

 2	+18	+12	+11	+  9	+  6	+  5	+  5	

 3	+12	+  6	+  5	+  3	  0	  0	  0	

 4	+10	+  4	+  4	+  2	...	  0	-  1	

 5	+  9	+  4	+  4	+  2	  0	  0	  0

 6	+  9	+  4	+  3	+  2	  0	  0	  0	

 7	+10	+  5	+  5	+  3	+  2	+  1	+2	

 8	+  8	+  4	+  3	+  2	  0	  0	+  1	

 9	+  9	+  4	+  3	+  2	+  1	+ 1	+  1	

 10	+  9	+  5	+  5	+  3	+  2	+  2	+  2	

 11	+ 7	+ 4	+ 4	+ 2	+ 1	+ 1	+ 1	

 12	+  9	+  5	+  5	+  5	+  4	+  4	+  3	

Scleroscope	80	70	70	62	56	53	52	

Had these gages been formed with a plain cylindrical end projecting
in front of the screw, the first two threads would have been prevented
from increasing more than the rest. The gages would then have been
fairly easily corrected by lapping after tempering at 220°C.
Practically no lapping would be required if they were tempered at
340°C. There seems to be no advantage in going to a higher
temperature than this. The same degree of hardness could have been
obtained with considerably less distortion by quenching directly
in fused salt. It is interesting to note that when the swelling
after water quenching does not exceed 0.0012 in., practically the
whole of it may be recovered by tempering at a sufficiently high
temperature, but when the swelling exceeds this amount the steel
assumes a permanently strained condition, and at the most only
0.0014 in. can be recovered by tempering.

Page 163
TEMPERING COLORS ON CARBON STEELS

Opinions differ as to the temperature which is indicated by the
various colors, or oxides, which appear on steel in tempering.

The figures shown are from five different sources and while the
variations are not great, it is safer to take the average temperature
shown in the last column.

TABLE 25.—COLORS, TEMPERATURES, DEGREES
  FAHRENHEIT
  	A	B	C	D	E	Average	

 Faint yellow	430	430	430	430	430	430	

 Light straw	475	460	450	...	450	458	

 Dark straw	500	500	470	450	470	478	

 Purple (reddish)	525	530	520	530	510	523	

 Purple (bluish)	...	555	550	550	550	551	

 Blue	575	585	560	580	560	572	

 Gray blue	...	600	...	600	610	603	

 Greenish blue	...	625	...	...	630	627	

TABLE 26.—ANOTHER COLOR TABLE
 Degrees
Fahrenheit	High temperatures judged by
  color	

 430	Very pale yellow	
  Visible in full daylight	

 460	Straw-yellow	

 480	Dark yellow	

 500	Brown-yellow	

 520	Brown-purple	

 540	Full purple	

 560	Full blue	

 600	Very dark blue	

 752	Red heat, visible in the dark	

 885	Red heat, visible in the twilight	

 975	Red heat, visible in the daylight	

 1,292	Dark red	

 1,652	Cherry-red	

 1,832	Bright cherry-red	

 2,012	Orange-red	

 2,192	Orange-yellow	

 2,372	Yellow-white	

 2,552	White welding heat	

 2,732	Brilliant white	

 2,912	Dazzling white (bluish-white)	

Page 164 These
differences might easily be due to the difference in the light
at the time the colors were observed. It must also be remembered
that even a thin coating of oil will make quite a difference and
cause confusion. It is these possible sources of error, coupled
with the ever present chance of human error, that makes it advisable
to draw the temper of tools in an oil bath heated to the proper
temperature as shown by an accurate high-temperature thermometer.

Another table, by Gilbert and Barker, runs to much higher temperatures.
Beyond 2,200°, however, the eye is very uncertain.

TABLE 26.—COLORS FOR TEMPERING TOOLS
 Approximate
color
  and
temperature	Kind of tool	

 Yellow
430 to 450°F.	Thread chasers, hollow mills (solid type) twist drills
  centering tools, forming tools, cut-off tools, profile
  cutters, milling cutters, reamers, dies, etc.	

 Straw-yellow
460°F.	Thread rolling dies, counterbores, countersinks. Shear
  blades, boring tools, engraving tools, etc.	

 Brown-yellow
500°F.	Taps, Thread dies, cutters, reamers, etc.	

 Light purple
530°F.	Taps, dies, rock drills, knives, punches, gages,
  etc.	

 Dark purple
550°F.	Circular saws for metal, augers, dental and surgical
  instruments, cold chisels, axes.	

 Pale blue
580°F.	Bone saws, chisels, needles, cutters, etc.	

 Blue
600°F.	Hack saws, wood saws, springs, etc.	

Page 165
CHAPTER X

HIGH-SPEED STEEL

For centuries the secret art of making tool steel was handed down
from father to son. The manufacture of tool steel is still an art
which, by the aid of science, has lost much of its secrecy; yet
tool steel is today made by practical men skilled as melters,
hammer-men, and rollers, each knowing his art. These practical
men willingly accept guidance from the chemist and metallurgists.

A knowledge of conditions existing today in the manufacture of
high-speed steel is essential to steel treaters. It is well for
the manufacturer to have steel treaters understand some of his
troubles and difficulties, so that they will better comprehend the
necessity of certain trade customs and practices, and, realizing
the manufacturer's desire to cooperate with them, will reciprocate.

The manufacturer of high-speed steel knows and appreciates the
troubles and difficulties that may sometimes arise in the heat-treating
of his product. His aim is to make a uniform steel that will best
meet the requirements of the average machine shop on general work,
and at the same time allow the widest variation in heat treatment
to give desired results.

High speed steel is one of the most complex alloys known. A
representative steel contains approximately 24 per cent of alloying
metals, namely, tungsten, chromium, vanadium, silicon, manganese,
and in addition there is often found cobalt, molybdenum, uranium,
nickel, tin, copper and arsenic.

STANDARD ANALYSIS

The selection of a standard analysis by the manufacturer is the
result of a series of compromises between various properties imparted
to the steel by the addition of different elements and there is a
wide range of chemical analyses of various brands. The steel, to be
within the range of generally accepted analysis, should contain over
16 per cent and under 20 per cent tungsten; Page 166 if of lower tungsten content it
should carry proportionately more chromium and vanadium.

The combined action of tungsten and chromium in steel gives to it the
remarkable property of maintaining its cutting edge at relatively high
temperature. This property is commonly spoken of as "red-hardness."
The percentages of tungsten and chromium present should bear a
definite relationship to each other. Chromium imparts to steel
a hardening property similar to that given by carbon, although
to a less degree. The hardness imparted to steel by chromium is
accompanied by brittleness. The chromium content should be between
3.5 and 5 per cent.

Vanadium was first introduced in high-speed steel as a "scavenger,"
thereby producing a more homogeneous product, of greater density
and physical strength. It soon became evident that vanadium used
in larger quantities than necessary as a scavenger imparted to
the steel a much greater cutting efficiency. Recently, no less an
authority than Prof. J. O. Arnold, of the University of Sheffield,
England, stated that "high-speed steels containing vanadium have
a mean efficiency of 108.9, as against a mean efficiency of 61.9
obtained from those without vanadium content." A wide range of
vanadium content in steel, from 0.5 to 1.5 per cent, is permissible.

An ideal analysis for high-speed steel containing 18 per cent tungsten
is a chromium content of approximately 3.85 per cent; vanadium, 0.85
to 1.10 per cent, and carbon, between 0.62 and 0.77 per cent.

Detrimental Elements.—Sulphur and phosphorus are two
elements known to be detrimental to all steels. Sulphur causes
"red-shortness" and phosphorus causes "cold-shortness." The detrimental
effects of these two elements counteract each other to some extent
but the content should be not over 0.02 sulphur and 0.025 phosphorus.
The serious detrimental effect of small quantities of sulphur and
phosphorus is due to their not being uniformly distributed, owing
to their tendency to segregate.

The manganese and silicon contents are relatively unimportant in
the percentages usually found in high-speed steel.

The detrimental effects of tin, copper and arsenic are not generally
realized by the trade. Small quantities of these impurities are
exceedingly harmful. These elements are very seldom determined
in customers' chemical laboratories and it is somewhat difficult
for public chemists to analyze for them.

Page 167 In justice
to the manufacturer, attention should be called to the variations
in chemical analyses among the best of laboratories. Generally
speaking, a steel works' laboratory will obtain results more nearly
true and accurate than is possible with a customer's laboratory,
or by a public chemist. This can reasonably be expected, for the
steel works' chemist is a specialist, analyzing the same material
for the same elements day in and day out.

The importance of the chemical laboratory to a tool-steel plant
cannot be over-estimated. Every heat of steel is analyzed for each
element, and check analyses obtained; also, every substance used
in the mix is analyzed for all impurities. The importance of using
pure base materials is known to all manufacturers despite chemical
evidence that certain detrimental elements are removed in the process
of manufacture.

The manufacture of high-speed steel represents the highest art
in the making of steel by tool-steel practice. Some may say, on
account of our increased knowledge of chemistry and metallurgy,
that the making of such steel has ceased to be an art, but has
become a science. It is, in fact an art; aided by science. The
human element in its manufacture is a decided factor, as will be
brought in the following remarks:

The heat treatment of steel in its broad aspect may be said to
commence with the melting furnace and end with the hardening and
tempering of the finished product. High-speed steel is melted by
two general types of furnace, known as crucible and electric. Steel
treaters, however, are more vitally interested in the changes that
take place in the steel during the various processes of manufacture
rather than a detailed description of those processes, which are
more or less familiar to all.

In order that good high-speed steel may be furnished in finished
bars, it must be of correct chemical analysis, properly melted and
cast into solid ingots, free from blow-holes and surface defects.
Sudden changes of temperature are to be guarded against at every
stage of its manufacture and subsequent treatment. The ingots are
relatively weak, and the tendency to crack due to cooling strains
is great. For this reason the hot ingots are not allowed to cool
quickly, but are placed in furnaces which are of about the same
temperature and are allowed to cool gradually before being placed
in stock. Good steel can be made only from good ingots.

Steel treaters should be more vitally interested in the important
Page 168 changes
which take place in high-speed steel during the hammering operations
than that of any other working the steel receives in the course
of its manufacture.

QUALITY AND STRUCTURE

The quality of high-speed steel is dependent to a very great extent
upon its structure. The making of the structure begins under the
hammer, and the beneficial effects produced in this stage persist
through the subsequent operations, provided they are properly carried
out. The massive carbides and tungstides present in the ingot are
broken down and uniformly distributed throughout the billet.

To accomplish this the reduction in area must be sufficient and the
hammer blows should be heavy, so as to carry the compression into
the center of the billet; otherwise, undesirable characteristics
such as coarse structure and carbide envelopes will exist and cause
the steel treater much trouble. Surface defects invisible in the
ingot may be opened up under the hammering operation, in which
event they are chipped from the hot billet.

Ingots are first hammered into billets. These billets are carefully
inspected and all surface defects ground or chipped. The hammered
billets are again slowly heated and receive a second hammering,
known as "cogging." The billet resulting therefrom is known as
a "cogged" billet and is of the proper size for the rolling mill
or for the finishing hammer.

Although it is not considered good mill practice, some manufacturers
who have a large rolling mill perform the very important cogging
operation in the rolling mill instead of under the hammer. Cogging
in a rolling mill does not break up and distribute the carbides and
tungstides as efficiently as cogging under the hammer; another objection
to cogging in the rolling mill is that there is no opportunity to
chip surface defects developed as they can be under the trained eye
of a hammer-man, thereby eliminating such defects in the finished
billet.

The rolling of high-speed steel is an art known to very few. The
various factors governing the proper rolling are so numerous that
it is necessary for each individual rolling mill to work out a
practice that gives the best results upon the particular analysis
of steel it makes. Important elements entering into the rolling
Page 169 are the
heating and finishing temperatures, draft, and speed of the mill.
In all of these the element of time must be considered.

High-speed steel should be delivered from the rolling mill to the
annealing department free from scale, for scale promotes the formation
of a decarbonized surface. In preparation of bars for annealing,
they are packed in tubes with a mixture of charcoal, lime, and other
material. The tubes are sealed and placed in the annealing furnace
and the temperature is gradually raised to about 1,650°F., and
held there for a sufficient length of time, depending upon the
size of the bars. After very slow cooling the bars are removed
from the tubes. They should then show a Brinnell number of between
235 and 275.

The inspection department ranks with the chemical and metallurgical
departments in safeguarding the quality of the product. It inspects
all finished material from the standpoint of surface defects, hardness,
size and fracture. It rejects such steel as is judged not to meet
the manufacturer's standard. The inspection and metallurgical
departments work hand in hand, and if any department is not functioning
properly it will soon become evident to the inspectors, enabling
the management to remedy the trouble.

The successful manufacture of high-speed steel can only be obtained
by those companies who have become specialists. The art and skill
necessary in the successful working of such steel can be attained
only by a man of natural ability in his chosen trade, and trained
under the supervision of experts. To become an expert operator
in any department of its manufacture, it is necessary that the
operator work almost exclusively in the production of such steel.

As to the heat treatment, it is customary for the manufacturer
to recommend to the user a procedure that will give to his steel
a high degree of cutting efficiency. The recommendations of the
manufacturer should be conservative, embracing fairly wide limits,
as the tendency of the user is to adhere very closely to the
manufacturer's recommendations. Unless one of the manufacturer's
expert service men has made a detailed study of the customer's
problem, the manufacturer is not justified in laying down set rules,
for if the customer does a little experimenting he can probably
modify the practice so as to produce results that are particularly
well adapted to his line of work.

The purpose of heat-treating is to produce a tool that will Page 170 cut so as to
give maximum productive efficiency. This cutting efficiency depends
upon the thermal stability of the complex hardenites existing in the
hardened and tempered steel. The writer finds it extremely difficult
to convey the meaning of the word "hardenite" to those that do not
have a clear conception of the term. The complex hardenites in
high-speed steel may be described as that form of solid solution
which gives to it its cutting efficiency. The complex hardenites are
produced by heating the steel to a very high temperature, near the
melting point, which throws into solution carbides and tungstides,
provided they have been properly broken up in the hammering process
and uniformly distributed throughout the steel. By quenching the
steel at correct temperature this solid solution is retained at
atmospheric temperature.

It is not the intention to make any definite recommendations as to
heat-treating of high-speed steel by the users. It is recognized
that such steel can be heat-treated to give satisfactory results
by different methods. It is, however, believed that the American
practice of hardening and tempering is becoming more uniform. This
is due largely to the exchange of opinions in meetings and elsewhere.
The trend of American practice for hardening is toward the following:

First, slowly and carefully preheat the tool to a temperature
of approximately 1,500°F., taking care to prevent the formation
of excessive scale.

Second, transfer to a furnace, the temperature of which is
approximately 2,250 to 2,400°F., and allow to remain in the
furnace until the tool is heated uniformly to the above temperature.

Third, cool rapidly in oil, dry air blast, or lead
bath.

Fourth, draw back to a temperature to meet the physical
requirements of the tool, and allow to cool in air.

It was not very long ago that the desirability of drawing hardened
high-speed steel to a temperature of 1,100° was pointed out, and
it is indeed encouraging to learn that comparatively few treaters
have failed to make use of this fact. Many treaters at first contended
that the steel would be soft after drawing to this temperature and
it is only recently, since numerous actual tests have demonstrated
its value, that the old prejudice has been eliminated.

High-speed steel should be delivered only in the annealed Page 171 condition
because annealing relieves the internal strains inevitable in the
manufacture and puts it in vastly improved physical condition. The
manufacturer's inspection after annealing also discloses defects
not visible in the unannealed state.

The only true test for a brand of high-speed steel is the service that
it gives by continued performance month in and month out under actual
shop conditions. The average buyer is not justified in conducting a
test, but can well continue to purchase his requirements from a
reputable manufacturer of a brand that is nationally known. The
manufacturer is always willing to cooperate with the trade in the
conducting of a test and is much interested in the information
received from a well conducted test. A test, to be valuable, should be
conducted in a manner as nearly approaching actual working conditions
in the plant in which the test is made as is practical. In conducting
a test a few reputable brands should be allowed to enter. All tools
entered should be of exactly the same size and shape. There is much
difference of opinion as to the best practical method of conducting
a test, and the decision as to how the test should be conducted
should be left to the customer, who should cooperate with the
manufacturers in devising a test which would give the best basis
for conclusions as to how the particular brands would perform under
actual shop conditions.

The value of the file test depends upon the quality of the file and
the intelligence and experience of the person using it. The file
test is not reliable, but in the hands of an experienced operator,
gives some valuable information. Almost every steel treater knows
of numerous instances where a lathe tool which could be touched
with a file has shown wonderful results as to cutting efficiency.

Modern tool-steel practice has changed from that of the past, not
by the use of labor-saving machinery, but by the use of scientific
devices which aid and guide the skilled craftsman in producing a
steel of higher quality and greater uniformity. It is upon the
intelligence, experience, and skill of the individual that quality
of tool steel depends.

HARDENING HIGH-SPEED STEELS

We will now take up the matter of hardening high-speed steels.
The most ordinary tools used are for lathes and planers. The Page 172 forging
should be done at carbon-steel heat. Rough-grind while still hot
and preheat to about carbon-steel hardening heat, then heat quickly
in high-speed furnace to white heat, and quench in oil. If a very
hard substance is to be cut, the point of tool may be quenched in
kerosene or water and when nearly black, finish cooling in oil.
Tempering must be done to suit the material to be cut. For cutting
cast iron, brass castings, or hard steel, tempering should be done
merely to take strains out of steel.

On ordinary machinery steel or nickel steel the temper can be drawn
to a dark blue or up to 900°F. If the tool is of a special
form or character, the risk of melting or scaling the point cannot
be taken. In these cases the tool should be packed, but if there
is no packing equipment, a tool can be heated to as high heat as
is safe without risk to cutting edges, and cyanide or prussiate
of potash can be sprinkled over the face and then quenched in oil.

Some very adverse criticism may be heard on this point, but experience
has proved that such tools will stand up very nicely and be perfectly
free from scales or pipes. Where packing cannot be done, milling
cutters, and tools to be hardened all over, can be placed in muffled
furnace, brought to 2,220° and quenched in oil. All such tools,
however, must be preheated slowly to 1,400 to 1,500° then placed
in a high-speed furnace and brought up quickly. Do not soak high-speed
steel at high heats. Quench in oil.

We must bear in mind that the heating furnace is likely to expand
tools, therefore provision must be made to leave extra stock to
take care of such expansion. Tools with shanks such as counter
bores, taps, reamers, drills, etc., should be heated no further
than they are wanted hard, and quench in oil. If a forge is not
at hand and heating must be done, use a muffle furnace and cover
small shanks with a paste from fire clay or ground asbestos. Hollow
mills, spring threading dies, and large cutting tools with small
shanks should have the holes thoroughly packed or covered with
asbestos cement as far as they are wanted soft.

CUTTING-OFF STEEL FROM BAR

To cut a piece from an annealed bar, cut off with a hack saw, milling
cutter or circular saw. Cut clear through the bar; do not nick or
break. To cut a piece from an unannealed bar, cut right off with
an abrasive saw; do not nick or break. If of large cross-section,
Page 173 cut off
hot with a chisel by first slowly and uniformly heating the bar,
at the point to be cut, to a good lemon heat, 1,800 to 1,850°F.
and cut right off while hot; do not nick or break. Allow the tool
length and bar to cool before reheating for forging.

LATHE AND PLANER TOOLS

Forging.—Gently warm the steel to remove any chill, is
particularly desirable in the winter, then heat slowly and carefully
to a scaling heat, that is a lemon heat (1,800 to 2,000°F.), and
forge uniformly. Reheat the tool for further forging directly the
steel begins to stiffen under the hammer. Under no circumstances
forge the steel when the temperature falls below a dark lemon to
an orange color about 1,700°F. Reheat as often as is necessary
to finish forging the tool to shape. Allow the tool to cool after
forging by burying the tool in dry ashes or lime. Do not place
on the damp ground or in a draught of air.

The heating for forging should be done preferably in a pipe or
muffle furnace but if this is not convenient use a good clean fire
with plenty of fuel between the blast pipe and the tool. Never
allow the tool to soak after the desired forging heat has been
reached. Do not heat the tool further back than is necessary to
shape the tool, but give the tool sufficient heat. See that the
back of the tool is flatly dressed to provide proper support under
the nose of the tool.

Hardening High-speed Steel.—Slowly reheat the cutting
edge of the tool to a cherry red, 1,400°F., then force the
blast so as to raise the temperature quickly to a full white heat,
2,200 to 2,250°F., that is, until the tool starts to sweat at
the cutting face. Cool the point of the tool in a dry air blast
or preferably in oil, further cool in oil keeping the tool moving
until the tool has become black hot.

To remove hardening strains reheat the tool to from 500 to 1,100°F.
Cool in oil or atmosphere. This second heat treatment adds to the
toughness of the tool and therefore to its life.

Grinding Tools.—Grind tools to remove all scale. Use
a quick-cutting, dry, abrasive wheel. If using a wet wheel, be sure
to use plenty of water. Do not under any circumstances force the
tool against the wheel so as to draw the color, as this is likely
to set up checks on the surface of the tool to its detriment.

Page 174
FOR MILLING CUTTERS AND FORMED TOOLS

Forging—Forge as
before.—Annealing.—Place the steel in a pipe,
box or muffle. Arrange the steel so as to allow at least 1 in.
of packing, consisting of dry powder ashes, powdered charcoal,
mica, etc., between the pieces and the walls of the box or pipe.
If using a pipe close the ends. Heat slowly and uniformly to a
cherry red, 1,375 to 1,450°F. according to size. Hold the steel
at this temperature until the heat has thoroughly saturated through
the metal, then allow the muffle box and tools to cool very slowly
in a dying furnace or remove the muffle with its charge and bury
in hot ashes or lime. The slower the cooling the softer the steel.

The heating requires from 2 to 10 hr. depending upon the size of
the piece.

Hardening and Tempering.—It is preferable to use two
furnaces when hardening milling cutters and special shape tools.
One furnace should be maintained at a uniform temperature from
1,375 to 1,450°F. while the other should be maintained at about
2,250°F. Keep the tool to be hardened in the low temperature
furnace until the tool has attained the full heat of this furnace.
A short time should be allowed so as to be assured that the center
of the tool is as hot as the outside. Then quickly remove the tool
from this preheating furnace to the full heat furnace. Keep the
