Repository: gutenbergbooks/20282

Project Gutenberg (https://www.gutenberg.org) public repository for eBook #20282 (https://www.gutenberg.org/ebooks/20282)

File: 20282-h/20282-h.htm (part 10 of 11)
The Working of Steel
for dragging out the castings are easily inserted and manipulated.
The advantage of such a swinging shield is that it may be readily
moved from side to side, or forward and back as occasion requires.

FURNACE DATA

In order to give definite information concerning furnaces, fuels
etc., the following data is quoted from a paper by Seth A. Moulton
and W. H. Lyman before the Steel Heat Treaters Society in September,
1920.

This considers a factory producing 30,000 lb. of automobile gears
per 24 hr. The transmission gears will be of high-carbon steel and
the differential of low-carbon steel, carburized. The heat-treating
equipment required is:

1. Annealing furnaces	1,400 to	1,600°F.	

 2. Carburizing furnaces	1,700 to	1,800°F.	

 3. Hardening furnaces	1,450 to	1,550°F.	

 4. Drawing furnaces	350 to	950°F.	

All of the forging blanks are annealed before machining, about
three-quarters of the machined gears and parts are carburized,
all the carburized gears are given a double treatment for core and
case, all gears and parts are hardened and all parts are drawn.

The possible sources of heat supply and their values are as
follows:—

1. Oil	140,000	B.t.u. per gallon	

 2. Natural gas	1,100	B.t.u. per cubic foot	

 3. City gas	650	B.t.u. per cubic foot	

 4. Water gas	300	B.t.u. per cubic foot	

 5. Producer gas	170	B.t.u. per cubic foot	

 6. Coal	12,000	B.t.u. per pound	

 7. Electric current	3,412	B.t.u. per kilowatt-hour	

Page 200 For the
heat treatment specified only comparatively low temperatures are
required. No difficulty will be experienced in attaining the desired
maximum temperature of 1,800°F. with any of the heating medium
above enumerated; but it should be noted that the producer gas with
a B.t.u. content of 170 per cubic foot and the electric current
would require specially designed furnaces to obtain higher
temperatures than 1800°F.

TABLE 28.—COMPARATTVE OPERATING COSTS
 Assuming	

 Cost of oil- and gas-fired furnaces
  installed as	
  $100.00 per square foot of hearth	

 Cost of coal-fired furnace installed
  as	
  150.00 per square foot of hearth	

 Cost of electric furnace 100 kw.
  capacity installed as	
  90.00 per kilowatt	

 Cost of electric furnace 150 kw.
  capacity installed as	
  70.00 per kilowatt	

Output 3,000 lb. charge, 8 hr. heat carburizing, 2 hr. heating
only. Annual service 7,200 hr. Fixed charges including interest,
depreciation, taxes, insurance and maintenance 15 per cent. Extra
operating labor for coal-fired furnace 60 cts. per hour, one man
four furnaces.

COST OF VARIOUS TYPES OF FURNACES
  	Class fuel	Fuel per charge	Unit fuel cost	Installation cost	Efficiency per cent	Fixed charges	Cost per charge	

  	1	2	3	4	5	6	7	

 Carburizing	

 1	Oil	52.0 gal.	$0.15 gal.	$2,400.00	12.6	$.40	$8.20	

 2	Natural gas	4.4 M	0.50 M	2,400.00	18.8	0.40	2.60	

 3	City gas	8.3 M	0.80 M	2,400.00	17.0	0.40	7.04	

 4	Water gas	18.7 M	0.40	2,400.00	16.4	0.40	7.88	

 5	Producer gas	37.3 M	0.10 M	2,400.00	14.5	0.40	4.13	

 6	Coal	814.0 lb.	6.00 ton	3,600.00	9.4	0.60	3.98	

 7	Electricity	500.0 kw-hr.	0.015 kw.	9,000.00	53.0	1.50	9.00	

 Heating	

 1	Oil	30.8 gal.	0.15 gal.	2,400.00	21.4	0.10	4.72	

 2	Natural gas	2.61 M	0.50 M	2,400.00	32.0	0.10	1.40	

 3	City gas	4.9 M	0.80 M	2,400.00	28.8	0.10	4.02	

 4	Water gas	11.1 M	0.40 M	2,400.00	27.6	0.10	4.54	

 5	Producer gas	22.1 M	0.10 M	2,400.00	24.6	0.10	2.31	

 6	Coal	348.0 lb.	6.00 ton	3,600.00	22.0	0.15	1.38	

 7	Electricity	329.0 kw-hr.	0.015 kw.	10,500.00	81.75	0.44	5.38	

This shows but two of the operations and for a single furnace.
The total costs for all operations on the 30,000 lb. of gears per
24 hr. is shown in Table 29.

TABLE 29.—COMPARATIVE ANNUAL PRODUCTION COSTS FOR
  30,000 POUNDS OUTPUT IN 24 HOURS
  Page 201
  
 No.	Equipment	Installation cost	Annual operating expenses	Total	Cost per lb. metal, cents	

 Fixed charges	Heat	Labor	

1	2	3	4	5	6	7	8	

I	Oil	$179,000.00	$26,850.00	$156,000.00	$105,000.00	$287,850.00	$3.19	

 II	Oil and electric	213,000.00	31,950.00	142,770.00	97,000.00	271,720.00	3.02	

 III	Natural gas	117,000.00	17,550.00	44,250.00	97,000.00	158,800.00	1.78	

 IV	(A) Natural gas containing furnaces	120,000.00	18,000.00	41,000.00	94,000.00	153,000.00	1.70	

 V	Natural gas and electric	181,000.00	27,150.00	73,820.00	90,000.00	190,970.00	2.13	

 VI	City gas	122,000.00	18,300.00	123,200.00	94,000.00	235,500.00	2.62	

 VII	City gas and electric	182,000.00	27,300.00	128,820.00	90,000.00	246,020.00	2.74	

 VIII	Water gas	214,000.00	18,600.00	104,000.00	94,000.00	216,600.00	2.41	

 IX	Water gas and electric	238,000.00	27,450.00	117,420.00	90,000.00	234,870.00	2.62	

 X	Producer gas	246,000.00	18,900.00	69,300.00	90,000.00	178,200.00	1.98	

 XI	Producer gas and electric	255,000.00	27,750.00	92,520.00	90,000.00	210,270.00	2.34	

 XII	Coal and electric	194,000.00	29,100.00	87,220.00	90,000.00	206,320.00	2.30	

 XIII	Electric	257,000.00	38,550.00	135,000.00	84,000.00	257,550.00	2.86	

NOTE.—Producer plant fixed charges are included in the cost
of gas and are charged as "heat" in column 5, so they are omitted
from column 4.

Page 202
CHAPTER XII

PYROMETRY AND PYROMETERS

A knowledge of the fundamental principles of pyrometry, or the
measurement of temperatures, is quite necessary for one engaged
in the heat treatment of steel. It is only by careful measurement
and control of the heating of steel that the full benefit of a
heat-treating operation is secured.

Before the advent of the thermo-couple, methods of temperature
measurement were very crude. The blacksmith depended on his eyes
to tell him when the proper temperature was reached, and of course
the "color" appeared different on light or dark days. "Cherry"
to one man was "orange" to another, and it was therefore almost
impossible to formulate any treatment which could be applied by
several men to secure the same results.

One of the early methods of measuring temperatures was the "iron
ball" method. In this method, an iron ball, to which a wire was
attached, was placed in the furnace and when it had reached the
temperature of the furnace, it was quickly removed by means of
the wire, and suspended in a can containing a known quantity of
water; the volume of water being such that the heat would not cause
it to boil. The rise in temperature of the water was measured by a
thermometer, and, knowing the heat capacity of the iron ball and
that of the water, the temperature of the ball, and therefore the
furnace, could be calculated. Usually a set of tables was prepared
to simplify the calculations. The iron ball, however, scaled, and
changed in weight with repeated use, making the determinations
less and less accurate. A copper ball was often used to decrease
this change, but even that was subject to error. This method is
still sometimes used, but for uniform results, a platinum ball,
which will not scale or change in weight, is necessary, and the
cost of this ball, together with the slowness of the method, have
rendered the practice obsolete, especially in view of modern
developments in accurate pyrometry.

PYROMETERS

Armor plate makers sometimes use the copper ball or Siemens' water
pyrometer because they can place a number of the balls or Page 203 weights on
the plate in locations where it is difficult to use other pyrometers.
One of these pyrometers is shown in section in Fig. 109.

FIG. 109.—Siemens' copper-ball pyrometer.

Siemens' Water Pyrometer.—It consists of a cylindrical
copper vessel provided with a handle and containing a second smaller
copper vessel with double walls. An air space a separates
the two vessels, and a layer of felt the two walls of the inner
one, in order to retard the exchange of temperature with the
surroundings. The capacity of the inner vessel is a little more
than one pint. A mercury thermometer b is fixed close to
the wall of the inner vessel, its lower part being protected by a
perforated brass tube, whilst the upper projects above the vessel
and is divided as usual on the stem into degrees, Fahrenheit or
Centigrade, as desired. At the side of the thermometer there is
a small brass scale c, which slides up and down, and on
which the high temperatures are marked in the same degrees as those
in which the mercury thermometer is divided; on a level with the
zero division of the brass scale a small pointer is fixed, which
traverses the scale of the thermometer.

Short cylinders d, of either copper, iron or platinum, are
supplied with the pyrometer, which are so adjusted that their heat
capacity at ordinary temperature is equal to one-fiftieth of that
of the copper vessel filled with one pint of water. As, however, the
specific heat of metals increases with the temperature, allowance
is made on the brass sliding scales, which are divided according
to the metal used for the pyrometer cylinder d. It will
therefore be understood that a different sliding scale is required
for the particular kind of metal of which a cylinder is composed.
In order to obtain accurate measurements, each sliding scale must
be used only in conjunction with its own thermometer, and in case
the latter breaks a new scale must be made and graduated for the
new thermometer.

The water pyrometer is used as follows:

Page 204 Exactly
one pint (0.568 liter) of clean water, perfectly distilled or rain
water, is poured into the copper vessel, and the pyrometer is left
for a few minutes to allow the thermometer to attain the temperature
of the water.

The brass scale c is then set with its pointer opposite the
temperature of the water as shown by the thermometer. Meanwhile
one of the metal cylinders has been exposed to the high temperature
which is to be measured, and after allowing sufficient time for
it to acquire that temperature, it is rapidly removed and dropped
into the pyrometer vessel without splashing any of the water out.

The temperature of the water will rise until, after a little while,
the mercury of the thermometer has become stationary. When this is
observed the degrees of the thermometer are read off, as well as
those on the brass scale c opposite the top of the mercury.
The sum of these two values together gives the temperature of the
flue, furnace or other heated space in which the metal cylinder
had been placed. With cylinders of copper and iron, temperatures up
to 1,800°F. (1,000°C.) can be measured, but with platinum
cylinders the limit is 2,700°F. (1,500°C.).

For ordinary furnace work either copper or wrought-iron cylinders
may be used. Iron cylinders possess a higher melting point and have
less tendency to scale than those of copper, but the latter are
much less affected by the corrosive action of the furnace gases;
platinum is, of course, not subject to any of these disadvantages.

The weight to which the different metal cylinders are adjusted is
as follows:

Copper	137.0 grams	

 Wrought-iron	112.0 grams	

 Platinum	402.6 grams	

In course of time the cylinders lose weight by scaling; but tables
are provided giving multipliers for the diminished weights, by
which the reading on the brass scale should be multiplied.

THE THERMO-COUPLE

With the application of the thermo-couple, the measurement of
temperatures, between, say, 700 and 2,500°F., was made more
simple and precise. The theory of the thermo-couple is simple;
it is that if two bars, rods, or wires of different metals are
joined Page 205
together at their ends, when heated so that one junction is hotter
than the other, an electromotive force is set up through the metals,
which will increase with the increase of the difference of
temperature between the two junctions. This electromotive force,
or voltage, may be measured, and, from a chart previously prepared,
the temperature determined. In most pyrometers, of course, the
temperatures are inscribed directly on the voltmeter, but the fact
remains that it is the voltage of a small electric current, and
not heat, that is actually measured.

There are two common types of thermo-couples, the first making use
of common, inexpensive metals, such as iron wire and nichrome wire.
This is the so-called "base metal" couple. The other is composed of
expensive metals such as platinum wire, and a wire of an alloy of
platinum with 10 per cent of rhodium or iridium. This is called
the "rare metal" couple, and because its component metals are less
affected by heat, it lasts longer, and varies less than the base
metal couple.

The cold junction of a thermo-couple may be connected by means
of copper wires to the voltmeter, although in some installations
of base metal couples, the wires forming the couple are themselves
extended to the voltmeter, making copper connections unnecessary.
From the foregoing, it may be seen that accurately to measure the
temperature of the hot end of a thermo-couple, we must know the
temperature of the cold end, as it is the difference
in the temperatures that determines the voltmeter readings. This
is absolutely essential for precision, and its importance cannot
be over-emphasized.

When pyrometers are used in daily operation, they should be checked
or calibrated two or three times a month, or even every week. Where
there are many in use, it is good practice to have a master pyrometer
of a rare metal couple, which is used only for checking up the
others. The master pyrometer, after calibrating against the melting
points of various substances, will have a calibration chart which
should be used in the checking operation.

It is customary now to send a rare metal couple to the Bureau of
Standards at Washington, where it is very carefully calibrated
for a nominal charge, and returned with the voltmeter readings
of a series of temperatures covering practically the whole range
of the couple. This couple is then used only for checking those
in daily use.

Pyrometer couples are more or less expensive, and should be Page 206 cared far
when in use. The wires of the couple should be insulated from each
other by fireclay leads or tubes, and it is well to encase them
in a fireclay, porcelain, or quartz tube to keep out the furnace
gases, which in time destroy the hot junction. This tube of fireclay,
or porcelain, etc., should be protected against breakage by an
iron or nichrome tube, plugged or welded at the hot end. These
simple precautions will prolong the life of a couple and maintain
its precision longer.

Sometimes erroneous temperatures are recorded because the "cold
end" of the couple is too near the furnace and gets hot. This always
causes a temperature reading lower than the actual, and should be
guarded against. It is well to keep the cold end cool with water,
a wet cloth, or by placing it where coal air will circulate around
it. Best of all, is to have the cold junction in a box, together
with a thermometer, so that its temperature may definitely be known.
If this temperature should rise 20°F. on a hot day, a correction
of 20°F. should be added to the pyrometer reading, and so on. In
the most up-to-date installations, this cold junction compensation
is taken care of automatically, a fact which indicates its importance.

Optical pyrometers are often used where it is impracticable to
use the thermo-couple, either because the temperature is so high
that it would destroy the couple, or the heat to be measured is
inaccessible to the couple of ordinary length. The temperatures of
slag or metal in furnaces or running through tap-holes or troughs
are often measured with optical pyrometers.

In one type of optical pyrometer, the observer focuses it on the
metal or slag and moves an adjustable dial or gage so as to get
an exact comparison between the color of the heat measured with
the calor of a lamp or screen in the pyrometer itself. This, of
course, requires practice, and judgment, and brings in the personal
equation. With care, however, very reliable temperature measurements
may be made. The temperatures of rails, as they leave the finishing
pass of a rolling mill, are measured in this way.

Another type of optical pyrometer is focused on the body, the
temperature of which is to be measured. The rays converge in the
telescope on metal cells, heating them, and thereby generating a
small electric current, the voltage of which is read an a calibrated
voltmeter similar to that used with the thermo-couple. The best
precision is obtained when an optical pyrometer is used each time
under similar conditions of light and the same observer.

Page 207 Where it
is impracticable to use either thermo-couples or optical pyrometers,
"sentinels" may be used. There are small cones or cylinders made
of salts or other substances of known melting points and covering
a wide range of temperatures.

If six of these "sentinels," melting respectively at 1,300°,
1,350°, 1,400°, 1,450°, 1,500°, and 1,550°F.,
were placed in a row in a furnace, together with a piece of steel
to be treated, and the whole heated up uniformly, the sentinels
would melt one by one and the observer, by watching them through
an opening in the furnace, could tell when his furnace is at say
1,500° or between 1,500° and 1,550°, and regulate the
heat accordingly.

A very accurate type of pyrometer, but one not so commonly used as
those previously described, is the resistance pyrometer. In this
type, the temperature is determined by measuring the resistance to an
electric current of a wire which is at the heat to be measured. This
wire is usually of platinum, wound around a quartz tube, the whole
being placed in the furnace. When the wire is at the temperature of
the furnace, it is connected by wires with a Wheatstone Bridge, a
delicate device for measuring electrical resistance, and an electric
current is passed through the wire. This current is balanced by
switching in resistances in the Wheatstone Bridge, until a delicate
electrical device shows that no current is flowing. The resistance
of the platinum wire at the heat to be measured is thus determined
on the "Bridge," and the temperature read off on a calibration
chart, which shows the resistance at various temperatures.

These are the common methods used to-day for measuring temperatures,
but whatever method is used, the observer should bear in mind that
the greatest precision is obtained, and hence the highest efficiency,
by keeping the apparatus in good working order, making sure that
conditions are the same each time, and calibrating or checking
against a standard at regular intervals.

THE PYROMETER AND ITS USE

In the heat treatment of steel, it has become absolutely necessary
that a measuring instrument be used which will give the operator an
exact reading of heat in furnace. There are a number of instruments
and devices manufactured for this purpose but any instrument that
will not give a direct reading without any guess work should have
no place in the heat-treating department.

A pyrometer installation is very simple and any of the leading Page 208 makers will
furnish diagrams for the correct wiring and give detailed information
as to the proper care of, and how best to use their particular
instrument. There are certain general principles, however, that
must be observed by the operators and it cannot be too strongly
impressed upon them that the human factor involved is always the
deciding factor in the heat treatment of steel.

A pyrometer is merely an aid in the performance of doing good work,
and when carefully observed will help in giving a uniformity of
product and act as a check on careless operators. The operator
must bear in mind that although the reading on the pyrometer scale
gives a measure of the temperature where the junction of the two
metals is located, it will not give the temperature at the center
of work in the furnace, unless by previous tests, the heat for
penetrating a certain bulk of material has been decided on, and
the time necessary for such penetration is known.

Each analysis of plain carbon or alloy steel is a problem in itself.
Its critical temperatures will be located at slightly different
heats than for a steel which has a different proportion of alloying
elements. Furthermore, it takes time for metal to acquire the heat
of the furnace. Even the outer surface lags behind the temperature
of the furnace somewhat, and the center of the piece of steel lags
still further. It is apparent, therefore, that temperature, although
important, does not tell the whole story in heat treatment. Time
is also a factor.

Time at temperature is also of great importance because it takes
time, after the temperature has been reached, for the various internal
changes to take place. Hence the necessity for "soaking," when
annealing or normalizing. Therefore, a clock is as necessary to
the proper pyrometer equipment as the pyrometer itself.

For the purpose of general work where a wide range of steels or
a variable treatment is called for, it becomes necessary to have
the pyrometer calibrated constantly, and when no master instrument
is kept for this purpose the following method can be used to give
the desired results:

CALIBRATION OF PYROMETER WITH COMMON SALT

An easy and convenient method for standardization and one which
does not necessitate the use of an expensive laboratory equipment is
that based upon determining the melting point of common table salt
(sodium chloride). While theoretically salt Page 209 that is chemically pure should
be used (and this is neither expensive nor difficult to procure),
commercial accuracy may be obtained by using common table salt
such as is sold by every grocer. The salt is melted in a clean
crucible of fireclay, iron or nickel, either in a furnace or over
a forge-fire, and then further heated until a temperature of about
1,600 to 1,650°F. is attained. It is essential that this crucible
be clean because a slight admixture of a foreign substance might
noticeably change the melting point.

The thermo-couple to be calibrated is then removed from its protecting
tube and its hot end is immersed in the salt bath. When this end
has reached the temperature of the bath, the crucible is removed
from the source of heat and allowed to cool, and cooling readings
are then taken every 10 sec. on the milli-voltmeter or pyrometer.
A curve is then plotted by using time and temperature as
coördinates, and the temperature of the freezing point of
salt, as indicated by this particular thermocouple, is noted,
i.e., at the point where the temperature of the bath remains
temporarily constant while the salt is freezing. The length of
time during which the temperature is stationary depends on the
size of the bath and the rate of cooling, and is not a factor in
the calibration. The melting point of salt is 1,472°F., and
the needed correction for the instrument under observation can
be readily applied.

It should not be understood from the above, however, that the salt-bath
calibration cannot be made without plotting a curve; in actual
practice at least a hundred tests are made without plotting any curve
to one in which it is done. The observer, if awake, may reasonably
be expected to have sufficient appreciation of the lapse of time
definitely to observe the temperature at which the falling pointer
of the instrument halts. The gradual dropping of the pointer before
freezing, unless there is a large mass of salt, takes place rapidly
enough for one to be sure that the temperature is constantly falling,
and the long period of rest during freezing is quite definite.
The procedure of detecting the solidification point of the salt
by the hesitation of the pointer without plotting any curve is
suggested because of its simplicity.

Complete Calibration of Pyrometers.—For the complete
calibration of a thermo-couple of unknown electromotive force, the
new couple may be checked against a standard instrument, placing
the two bare couples side by side in a suitable tube and taking
frequent readings over the range of temperatures desired.

Page 210 If only
one instrument, such as a millivoltmeter, is available, and there
is no standard couple at hand, the new couple may be calibrated over
a wide range of temperatures by the use of the following standards:

Water, boiling point	212°F.	

 Tin, under charcoal, freezing point	450°F.	

 Lead, under charcoal, freezing point	621°F.	

 Zinc, under charcoal, freezing point	786°F.	

 Sulphur, boiling point	832°F.	

 Aluminum, under charcoal, freezing point	1,216°F.	

 Sodium chloride (salt), freezing point	1,474°F.	

 Potassium sulphate, freezing point	1,958°F.	

A good practice is to make one pyrometer a standard; calibrate it
frequently by the melting-point-of-salt method, and each morning
check up every pyrometer in the works with the standard, making the
necessary corrections to be used for the day's work. By pursuing
this course systematically, the improved quality of the product
will much more than compensate for the extra work.

The purity of the substance affects its freezing or melting point.
The melting point of common salt is given in one widely used handbook
at 1,421°F., although chemically pure sodium chloride melts at
1,474°F. as shown above. A sufficient quantity for an extended
period should be secured. Test the melting point with a pyrometer
of known accuracy. Knowing this temperature it will be easy to
calibrate other pyrometers.

Placing of Pyrometers.—When installing a pyrometer,
care should be taken that it reaches directly to the point desired
to be measured, that the cold junction is kept cold, and that the
wires leading to the recording instrument are kept in good shape.
The length of these lead wires have an effect; the longer they
are, the lower the apparent temperature.

When pyrometers placed in a number of furnaces are connected up
in series, and a multiple switch is used for control, it becomes
apparent that pyrometers could not be interchanged between furnaces
near and far from the instrument without affecting the uniformity
of product from each furnace.

Calibration can best be done without disturbing the working pyrometer,
by inserting the master instrument into each furnace separately, place
it alongside the hot junction of the working pyrometer, and compare
the reading given on the indicator connected with the multiple
switch.

Page 211 Protection
tubes should be replaced when cracked, as it is important that
no foreign substance is allowed to freeze in the tube, so that
the enclosed junction becomes a part of a solid mass joined in
electrical contact with the outside protecting tube. Wires over
the furnaces must be carefully inspected from time to time, as no
true reading can be had on an instrument, if insulation is burned
off and short circuits result.

If the standard calibrating instrument used contains a dry battery,
it should be examined from time to time to be sure it is in good
condition.

THE LEEDS AND NORTHRUP POTENTIOMETER SYSTEM

The potentiometer pyrometer system is both flexible and substantial
in that it is not affected by the jar and vibration of the factory
or the forge shop. Large or small couples, long or short leads
can be used without adjustment. The recording instrument may be
placed where it is most convenient, without regard to the distance
from the furnace.

Its Fundamental Principle.—The potentiometer is the
electrical equivalent of the chemical balance, or balance arm scales.
Measurements are made with balance scales by varying known weights
until they equal the unknown weight. When the two are equal the
scales stand at zero, that is, in the position which they occupy
when there is no weight on either pan; the scales are then said to
be balanced. Measurements are made with the potentiometer by varying
a known electromotive force until it equals the unknown; when the two
are equal the index of the potentiometer, the galvanometer needle,
stands motionless as it is alternately connected and disconnected.
The variable known weights are units separate from the scales, but
the potentiometer provides its own variable known electromotive
force.

The potentiometer provides, first, a means of securing a known
variable electromotive force and, second, suitable electrical
connections for bringing that electromotive force to a point where
it may be balanced against the unknown electromotive force of the
couple. The two are connected with opposite polarity, or so that
the two e.m.f.s oppose one another. So long as one is stronger
than the other a current will flow through the couple; when the
two are equal no current will flow.

Figure 107 shows the wiring of the potentiometer in its simplest
Page 212 form.
The thermo-couple is at H, with its polarity as shown by
the symbols + and -. It is connected with the main circuit of the
potentiometer at the fixed point D and the point G.

FIG. 110.—Simple potentiometer.

A current from the dry cell Ba is constantly flowing through
the main, or so-called potentiometer circuit, ABCDGEF. The
section DGE of this circuit is a slide wire, uniform in
resistance throughout its length. The scale is fixed on this slide
wire. The current from the cell Ba as it flows through
DGE, undergoes a fall in potential, setting up a difference
in voltage, that is, an electromotive force, between D and
E. There will also be electromotive force between D
and all other points on the slide wire. The polarity of this is in
opposition to the polarity of the thermo-couple which connects into
the potentiometer at D and at G. By moving G
along the slide wire a point is found where the voltage between
D and G in the slide wire is just equal to the voltage
between D and G generated by the thermo-couple. A
galvanometer in the thermo-couple circuit indicates when the Page 213 balance
point is reached, since at this point the galvanometer needle will
stand motionless when its circuit is opened and closed.

FIG. 111.—Standard cell potentiometer.

The voltage in the slide wire will vary with the current flowing
through it from the cell Ba and a means of standardizing
this is provided. SC, Fig. 111, is a cadmium cell whose
voltage is constant. It is connected at two points C and
D to the potentiometer circuit whenever the potentiometer
current is to be standardized. At this time the galvanometer is
thrown in series with SC. The variable rheostat R is
then adjusted until the current flowing is such that as it flows
through the standard resistance CD, the fall in potential
between C and D is just equal to the voltage of the
standard cell SC. At this time the galvanometer will indicate
a balance in the same way as when it was used with a thermo-couple.
By this operation the current in the slide wire DGE has
been standardized.

FIG. 112.—Hand adjusted cold-end compensator.

Development of the Wiring Scheme of the Cold-end
Compensator.—The net voltage generated by a thermo-couple
depends upon the temperature of the hot end and the temperature of
the cold end. Therefore, any method adopted for reading temperature
by means of thermo-couples must in some way provide a means of
correcting for the temperature of the cold end. The potentiometer
may have either of two very simple devices for this purpose. In
one form the operator is required to set a small index to a point
on a scale corresponding to the known cold junction temperature.
In the other form an even more simple automatic compensator is
employed. The principle of each is described in the succeeding
paragraphs, in which the assumption is made that the reader already
understands the potentiometer principle as described above.

Page 214 As previously
explained the voltage of the thermo-couple is measured by balancing
it against the voltage drop DG in the potentiometer.

As shown in Fig. 111, the magnitude of the balancing voltage is
controlled by the position of G. Make D movable as
shown in Fig. 112 and the magnitude of the voltage DG may
be varied either from the point D or the point G.
This gives a means of compensating for cold end changes by setting
the slider D. As the cold end temperature rises the net
voltage generated by the couple decreases, assuming the hot end
temperature to be constant. To balance this decreased voltage the
slider D is moved along its scale to a new point nearer
G. In other words, the slider D is moved along its
scale until it corresponds to the known temperature of the cold
end and then the potentiometer is balanced by moving the slider
G. The readings of G will then be direct.

FIG. 113.—Another type of compensator.

The same results will be obtained if a slide wire upon which D
bears is in parallel with the slide wire of G, as shown in
Fig. 113.

Automatic Compensator.—It should be noted that the
effect of moving the contact D, Fig. 113, is to vary the
ratio of the resistances on the two sides of the point D in
the secondary slide wire. In the recording pyrometers, an automatic
compensator is employed. This automatic compensator varies the ratio
on the two sides of the point D in the following manner:

The point D, Fig. 114, is mechanically fixed; on one side
of D is the constant resistance coil M, on the other
the nickel coil N. N is placed at or near the cold
end of the thermo-couple (or couples). Nickel has a high temperature
coefficient and the electrical proportions of M and N
are such that the resistance Page
215 change of N, as it varies with the temperature
of the cold end, has the same effect upon the balancing voltage
between D and G that the movement of the point D,
Fig. 114, has in the hand-operated compensator.

Instruments embodying these principles are shown in Figs. 115 to
117. The captions making their uses clear.

FIG. 114.—Automatic cold-end compensator.

PLACING THE THERMO-COUPLES

FIG. 115.—Potentiometer ready for use.

The following illustrations from the Taylor Instrument Company show
different applications of the thermo-couples to furnaces of various
kinds. Figure 118 shows an oil-fired furnace with a simple vertical
installation. Figure 119 shows a method Page 216 of imbedding the thermo-couple
in the floor of a furnace so as to require no space in the heating
chamber.

Various methods of applying a pyrometer to common heat-treatment
furnaces are shown in Figs. 120 to 122.

FIG. 116.—Eight-point recording pyrometer-Carpenter Steel Co.

LEEDS AND NORTHRUP OPTICAL PYROMETER

The principles of this very popular method of measuring temperature
are sketched in Fig. 123.

Page 217

FIG. 117.—Multiple-point thermocouple recorder—Bethlehem
Steel Co.

FIG. 118.—Tycos pyrometer in oil-fired furnace.

The instrument is light and portable, and can be sighted as Page 218 easily as
an opera glass. The telescope, which is held in the hand, weighs
only 25 oz.; and the case containing the battery, rheostat and
milliammeter, which is slung from the shoulder, only 10 lb.

FIG. 119.—Thermocouple in floor of furnace.

FIG. 120.—Pyrometer in gas furnace.

A large surface to sight at is not required. So long as the image
formed by the objective is broader than the lamp filament, the
temperature can be measured accurately.

Page 219

FIG. 121.—Tycos multiple indicating pyrometer and recorder.

FIG. 122.—Pyrometer in galvanizing tank.

Page 220 Distance
does not matter, as the brightness of the image formed by the lens
is practically constant, regardless of the distance of the instrument
from the hot object.

FIG. 123.—Leeds & Northrup optical pyrometer.

The manipulation is simple and rapid, consisting merely in the turning
of a knurled knob. The setting is made with great precision, due to
the rapid change in light intensity with change in temperature and
to the sensitiveness of the eye to differences of light intensity.
In the region of temperatures used for hardening steel, for example,
different observers using the instrument will agree within 3°C.

Only brightness, not color, of light is matched, as light of only
one color reaches the eye. Color blindness, therefore, is no hindrance
to the use of this method. The use of the instrument is shown in
Fig. 127.

Optical System and Electrical Circuit of the Leeds & Northrup
Optical Pyrometer.—For extremely high temperature, the
optical pyrometer is largely used. This is a comparative method.
By means of the rheostat the current through the lamp is adjusted
Page 221 until
the brightness of the filament is just equal to the brightness of
the image produced by the lens L, Fig. 123, whereupon the
filament blends with or becomes indistinguishable in the background
formed by the image of the hot object. This adjustment can be made
with great accuracy and certainty, as the effect of radiation upon
the eye varies some twenty times faster than does the temperature
at 1,600°F., and some fourteen times faster at 3,400°F.
When a balance has been obtained, the observer notes the reading
of the milliammeter. The temperature corresponding to the current
is then read from a calibration curve supplied with the instrument.

FIG. 127.—Using the optical pyrometer.

As the intensity of the light emitted at the higher temperatures
becomes dazzling, it is found desirable to introduce a piece of red
glass in the eye piece at R. This also eliminates any question
of matching colors, or of the observer's ability to distinguish
colors. It is further of value in dealing with bodies which do not
radiate light of the same composition as that emitted by a black
body, since nevertheless the intensity of radiation of any one
color from Page 222
such bodies increases progressively in a definite manner as the
temperature rises. The intensity of this one color can therefore be
used as a measure of temperature for the body in question. Figures
124 to 126 show the way it is read.

CORRECTION FOR COLD-JUNCTION ERRORS

The voltage generated by a thermo-couple of an electric pyrometer is
dependent on the difference in temperature between its hot junction,
inside the furnace, and the cold junction, or opposite end of the
thermo-couple to which the copper wires are connected. If the
temperature or this cold junction rises and falls, the indications
of the instrument will vary, although the hot junction in the furnace
may be at a constant temperature.

A cold-junction temperature of 75°F., or 25°C., is usually
adopted in commercial pyrometers, and the pointer on the pyrometer
should stand at this point on the scale when the hot junction is
not heated. If the cold-junction temperature rises about 75°F.,
where base metal thermo-couples are used, the pyrometer will read
approximately 1° low for every 1° rise in temperature above
75°F. For example, if the instrument is adjusted for a cold-junction
temperature of 75°, and the actual cold-junction temperature
is 90°F., the pyrometer will read 15° low. If, however,
the cold-junction temperature falls below 75°F., the pyrometer
will read high instead of low, approximately 1° for every 1°
drop in temperature below 75°F.

With platinum thermo-couples, the error is approximately 1/2°
for 1° change in temperature.

Correction by Zero Adjustment.—Many pyrometers are
supplied with a zero adjuster, by means of which the pointer can be
set to any actual cold-junction temperature. If the cold junction
of the thermo-couple is in a temperature of 100°F., the pointer
can be set to this point on the scale, and the readings of the
instrument will be correct.

Compensating Leads.—By the use of compensating leads,
formed of the same material as the thermo-couple, the cold junction
can be removed from the head of the thermo-couple to a point 10,
20 or 50 ft. distant from the furnace, where the temperature is
reasonably constant. Where greater accuracy is desired, a common
method is to drive a 2-in. pipe, with a pointed closed end, some
10 to 20 ft. into the ground, as shown Page 223 in Fig. 128. The compensating
leads are joined to the copper leads, and the junction forced down
to the bottom of the pipe. The cold junction is now in the ground,
beneath the building, at a depth at which the temperature is very
constant, about 70°F., throughout the year. This method will
usually control the cold-junction temperature within 5°F.
