Repository: gutenbergbooks/20282

Project Gutenberg (https://www.gutenberg.org) public repository for eBook #20282 (https://www.gutenberg.org/ebooks/20282)

File: 20282-0.txt (part 6 of 12)
but the gases released from the compound.

Until the temperature of the muffle reaches about 1,300°F. carburization
does not take place to any useful extent, and consequently it is
advisable to avoid the use of any compound from which the carburizing
gases are liberated much before that temperature is reached. In
the case of steel containing nickel slightly higher temperatures
may be used and are really necessary if the same rate of carbon
penetration is to be obtained, as the presence of nickel resists
the penetration.

At higher temperatures the rate of penetration is higher, but not
exactly in proportion to the temperature, and the rate is also
influenced by the nature of the material and the efficiency of the
compound employed.

The so-called saturation point of mild steel is reached when the
case contains 0.90 per cent of carbon, but this amount is frequently
exceeded. Should it be required to ascertain the amount of carbon
in a sample at varying depths below the skin this can be done by
turning off a small amount after carburizing and analyzing the
turnings. This can be repeated several times, and it will probably
be found that the proportion of carbon decreases as the test piece
is reduced in diameter unless decarburization has taken place.

[Illustration: FIG. 42.--Chart showing penetration of carbon.]

The chart, Fig. 42, is also a good guide.

In order to use the chart it is necessary to harden the sample
we desire to test as we would harden a piece of tool steel, and
then test by scleroscope. By locating on the chart the point on
the horizontal axis which represents the hardness of the sample
the curve enables one to determine the approximate amount of carbon
present in the case.

Should the hardness lack uniformity the soft places can be identified
by etching. To accomplish this the sample should be polished after
quenching and then washed with a weak solution of nitric acid in
alcohol, whereupon the harder points will show up darker than the
softer areas.

The selection of suitable boxes for carburizing is worthy of a
little consideration, and there can be no doubt that in certain
cases results are spoiled and considerable expense caused by using
unsuitable containers.

As far as initial expense goes cast-iron boxes are probably the
most expedient, but although they will withstand the necessary
temperatures they are liable to split and crack, and when they
get out of shape there is much difficulty in straightening them.

The most suitable material in most cases is steel boiler plate 3/8
or 1/2 in. thick, which can be made with welded joints and will
last well.

The sizes of the boxes employed depend to a great extent on the
nature of the work being done, but care should be exercised to
avoid putting too much in one box, as smaller ones permit the heat
to penetrate more quickly, and one test piece is sufficient to
give a good indication of what has taken place. If it should be
necessary to use larger boxes it is advisable to put in three or four
test pieces in different positions to ascertain if the penetration
of carbon has been satisfactory in all parts of the box, as it
is quite possible that the temperature of the muffle is not the
same at all points, and a record shown by one test piece would
not then be applicable to all the parts contained in the box. It
has been found that the rate of carbon penetration increases with
the gas pressure around the articles being carburized, and it is
therefore necessary to be careful in sealing up the boxes after
packing. When the articles are placed within and each entirely
surrounded by compound so that the compound reaches to within 1
in. of the top of the box a layer of clay should be run around the
inside of the box on top of the compound. The lid, which should
be a good fit in the box, is then to be pressed on top of this,
and another layer of clay run just below the rim of the box on
top of the cover.

A SATISFACTORY LUTING MIXTURE

A mixture of fireclay and sand will be found very satisfactory
for closing up the boxes, and by observing the appearance of the
work when taken out we can gage the suitability of the methods
employed, for unless the boxes are carefully sealed the work is
generally covered with dark scales, while if properly done the
articles will be of a light gray.

By observing the above recommendations reliable results can be obtained,
and we can expect uniform results after quenching.

GAS CONSUMPTION FOR CARBURIZING

Although the advantages offered by the gas-fired furnace for carburizing
have been generally recognized in the past from points of view as
close temperature regulation, decreased attendance, and greater
convenience, very little information has been published regarding
the consumption of gas for this process. It has therefore been a
matter of great difficulty to obtain authentic information upon
this point, either from makers or users of such furnaces.

In view of this, the details of actual consumption of gas on a
regular customer's order job will be of interest. The "Revergen"
furnace, manufactured by the Davis Furnace Company, Luton, Bedford,
England, was used on this job, and is provided with regenerators
and fired with illuminating gas at ordinary pressure, the air being
introduced to the furnace at a slight pressure of 3 to 4 in. water
gage. The material was charged into a cold furnace, raised to 1,652°F.,
and maintained at that temperature for 8 hr. to give the necessary
depth of case. The work consisted of automobile gears packed in
six boxes, the total weight being 713 lb. The required temperature
of 1,652°F. was obtained in 70 min. from lighting up, and a summary
of the data is shown in the following table:

                                           Cubic Foot      Total
                                           Per Pound     Number of
                                            of Load      Cubic Foot
  Gas to raise furnace and charge from
    cold to 1,652°F., 70 min.                1.29           925
  Gas to maintain 1,652°F. for 1st hour      0.38           275
  Gas to maintain 1,652°F. for 2nd hour      0.42           300
  Gas to maintain 1,652°F. for 3rd hour      0.38           275
  Gas to maintain 1,652°F. for 4th hour      0.42           300
  Gas to maintain 1,652°F. for 5th hour      0.49           350
  Gas to maintain 1,652°F. for 6th hour      0.49           350
  Gas to maintain 1,652°F. for 7th hour      0.45           325
  Gas to maintain 1,652°F. for 8th hour      0.45           325

The overall gas consumption for this run of 9 hr. 10 min. was only
4.8 cu. ft. per pound of load.

THE CARE OF CARBURIZING COMPOUNDS

Of all the opportunities for practicing economy in the heat-treatment
department, there is none that offers greater possibilities for
profitable returns than the systematic cleaning, blending and reworking
of artificial carburizers, or compounds.

The question of whether or not it is practical to take up the work
depends upon the nature of the output. If the sole product of the
hardening department consists of a 1.10 carbon case or harder,
requiring a strong highly energized material of deep penetrative
power such as that used in the carburizing of ball races, hub-bearings
and the like, it would be best to dispose of the used material to
some concern whose product requires a case with from 0.70 to 0.90
carbon, but where there is a large variety of work the compound
may be so handled that there will be practically no waste.

This is accomplished with one of the most widely known artificial
carburizers by giving all the compound in the plant three distinct
classifications: "New," being direct from the maker; "half and
half," being one part of new and one part first run; and "2 to 1,"
which consists of two parts of old and one part new.

SEPARATING THE WORK FROM THE COMPOUND

During the pulling of the heat, the pots are dumped upon a cast-iron
screen which forms a table or apron for the furnace. Directly beneath
this table is located one of the steel conveyor carts, shown in Fig.
43, which is provided with two wheels at the rear and a dolly clevis
at the front, which allows it to be hauled away from beneath the
furnace apron while filled with red-hot compound. A steel cover is
provided for each box, and the material is allowed to cool without
losing much of the evolved gases which are still being thrown off
by the compound.

[Illustration: FIG. 43.--The cooling carts.]

[Illustration: FIG. 44.--Machine for blending the mixture.]

As this compound comes from the carburizing pots it contains bits
of fireclay which represent a part of the luting used for sealing,
and there may be small parts of work or bits of fused material
in it as well. After cooling, the compound is very dusty and
disagreeable to handle, and, before it can be used again, must be
sifted, cleaned and blended.

Some time ago the writer was confronted with this proposition for
one of the largest consumers of carburizing compound in the world,
and the problem was handled in the following manner: The cooled
compound was dumped from the cooling cars and sprinkled with a
low-grade oil which served the dual purposes of settling the dust
and adding a certain percentage of valuable hydrocarbon to the
compound. In Fig. 44 is shown the machine that was designed to do
the cleaning and blending.

BLENDING THE COMPOUND

Essentially, this consists of the sturdy, power-driven separator
and fanning mill which separates the foreign matter from the compound
and elevates it into a large settling basin which is formed by
the top of the steel housing that incloses the apparatus. After
reaching the settling basin, the compound falls by gravity into
a power-driven rotary mixing tub which is directly beneath the
settling basin. Here the blending is done by mixing the proper
amount of various grades of material together. After blending the
compound, it is ready to be stored in labeled containers and delivered
to the packing room.

It will be seen that by this simple system there is the least possible
loss of energy from the compound. The saving commences the moment
the cooling cart is covered and preserves the valuable dust which is
saved by the oiling and the settling basin of the blending machine.

Then, too, there is the added convenience of the packers who have
a thoroughly cleaned, dustless, and standardized product to work
with. Of course, this also tends to insure uniformity in the
case-hardening operation.

With this outfit, one man cleans and blends as much compound in
one hour as he formerly did in ten.




CHAPTER VII

HEAT TREATMENT OF STEEL

Heat treatment consists in heating and cooling metal at definite
rates in order to change its physical condition. Many objects may
be attained by correct heat treatment, but nothing much can be
expected unless the man who directs the operations knows what is
the essential difference in a piece of steel at room temperature
and at a red heat, other than the obvious fact that it is hot. The
science of metallography has been developed in the past 25 years,
and aided by precise methods of measuring temperature, has done
much to systematize the information which we possess on metallic
alloys, and steel in particular.

CRITICAL POINTS

One of the most important means of investigating the properties of
pure metals and their alloys is by an examination of their heating
and cooling curves. Such curves are constructed by taking a small
piece and observing and recording the temperature of the mass at
uniform intervals of time during a _uniform_ heating or cooling.
These observations, when plotted in the form of a curve will show
whether the temperature of the mass rises or falls uniformly.

The heat which a body absorbs serves either to raise the temperature
of the mass or change its physical condition. That portion of the
heat which results in an increase in temperature of the body is
called "sensible heat," inasmuch as such a gain in heat is apparent
to the physical senses of the observer. If heat were supplied to the
body at a uniform rate, the temperature would rise continuously,
and if the temperature were plotted against time, a smooth rising
curve would result. Or, if sensible heat were abstracted from the
body at a uniform rate, a time-temperature curve would again be a
smooth falling curve. Such a curve is called a "cooling curve."

However, we find that when a body is melting, vaporizing, or otherwise
suffering an abrupt change in physical properties, a quantity of
heat is absorbed which disappears without changing the temperature
of the body. This heat absorbed during a change of state is called
"latent heat," because it is transformed into the work necessary to
change the configuration and disposition of the molecules in the
body; but it is again liberated in equal amount when the reverse
change takes place.

From these considerations it would seem that should the cooling
curve be continuous and smooth, following closely a regular course,
all the heat abstracted during cooling is furnished at the expense
of a fall in temperature of the body; that is to say, it disappears
as "sensible heat." These curves, however, frequently show horizontal
portions or "arrests" which denote that at that temperature all
of the heat constantly radiating is being supplied by internal
changes in the alloy itself; that is, it is being supplied by the
evolution of a certain amount of "latent heat."

In addition to the large amount of heat liberated when a metal
solidifies, there are other changes indicated by the thermal analysis
of many alloys which occur _after_ the body has become entirely
solidified. These so-called transformation points or ranges may
be caused by chemical reactions taking place within the solid,
substances being precipitated from a "solid solution," or a sudden
change in some physical property of the components, such as in
magnetism, hardness, or specific gravity.

It may be difficult to comprehend that such changes can occur in
a body after it has become entirely solidified, owing to the usual
conception that the particles are then rigidly fixed. However, this
rigidity is only comparative. The molecules in the solid state
have not the large mobility they possess as a liquid, but even so,
they are still moving in circumscribed orbits, and have the power,
under proper conditions, to rearrange their position or internal
configuration. In general, such rearrangement is accompanied by a
sudden change in some physical property and in the total energy
of the molecule, which is evidenced by a spontaneous evolution or
absorption of latent heat.

Cooling curves of the purest iron show at least two well-defined
discontinuities at temperatures more than 1,000°F., below its
freezing-point. It seems that the soft, magnetic metal so familiar
as wrought iron, and called "alpha iron" or "ferrite" by the
metallurgist, becomes unstable at about 1,400°F. and changes into
the so-called "beta" modification, becoming suddenly harder, and
losing its magnetism. This state in turn persists no higher than
1,706°C., when a softer, non-magnetic "gamma" iron is the stable
modification up to the actual melting-point of the metal. These
various changes occur in electrolytic iron, and therefore cannot be
attributed to any chemical reaction or solution; they are entirely
due to the existence of "allotropic modifications" of the iron in
its solid state.

[Illustration: FIG. 45.--Inverse Rate Cooling Curve of 0.38 C Steel.]

Steels, or iron containing a certain amount of carbon, develop
somewhat different cooling curves from those produced by pure iron.
Figure 45 shows, for instance, some data observed on a cooling
piece of 0.38 per cent carbon steel, and the curve constructed
therefrom. It will be noted that the time was noted when the needle
on the pyrometer passed each dial marking. If the metal were not
changing in its physical condition, the time between each reading
would be nearly constant; in fact for a time it required about 50
sec. to cool each unit. When the dial read about 32.5 (corresponding
in this instrument to a temperature of 775°C. or 1,427°F.) the
cooling rate shortened materially, 55 sec. then 65, then 100, then
100; showing that some change inside the metal was furnishing some
of the steadily radiating heat. This temperature is the so-called
"upper critical" for this steel. Further down, the "lower critical"
is shown by a large heat evolution at 695°C. or 1,283°F.

Just the reverse effects take place upon heating, except that the
temperatures shown are somewhat higher--there seems to be a lag
in the reactions taking place in the steel. This is an important
point to remember, because if it was desired to anneal a piece of
0.38 carbon steel, it is necessary to heat it up to and beyond
1,476° F. (1,427°F. _plus_ this lag, which may be as much as 50°).

It may be said immediately that above the upper critical the carbon
exists in the iron as a "solid solution," called "austenite" by
metallographers. That is to say, it is uniformly distributed as atoms
throughout the iron; the atoms of carbon are not present in any fixed
combination, in fact any amount of carbon from zero to 1.7 per cent
can enter into solid solution above the upper critical. However,
upon cooling this steel, the carbon again enters into combination
with a definite proportion of iron (the carbide "cementite," Fe3C),
and accumulates into small crystals which can be seen under a good
microscope. Formation of all the cementite has been completed by
the time the temperature has fallen to the lower critical, and
below that temperature the steel exists as a complex substance
of pure iron and the iron carbide.

It is important to note that the critical points or critical range
of a plain steel varies with its carbon content. The following
table gives some average figures:

  Carbon Content.  Upper Critical.  Lower Critical.
        0.00           1,706°F.         1,330°F.
        0.20           1,600°F.         1,330°F.
        0.40           1,480°F.         1,330°F.
        0.60           1,400°F.         1,330°F.
        0.80           1,350°F.         1,330°F.
        0.90           1,330°F.         1,330°F.
        1.00           1,470°F.         1,330°F.
        1.20           1,650°F.         1,330°F.
        1.40           1,830°F.         1,330°F.
        1.60           2,000°F.         1,330°F.

It is immediately noted that the critical range narrows with increasing
carbon content until all the heat seems to be liberated at one
temperature in a steel of 0.90 per cent carbon. Beyond that composition
the critical range widens rapidly. Note also that the lower critical
is constant in plain carbon steels containing no alloying elements.

[Illustration: FIG. 46.--Microphotograph of steel used in S. K.
F. bearings, polished and etched with nitric acid and magnified
1,000 times. Made by H. O. Walp.]

This steel of 0.90 carbon content is an important one. It is called
"eutectoid" steel. Under the microscope a properly polished and
etched sample shows the structure to consist of thin sheets of
two different substances (Fig. 46). One of these is pure iron,
and the other is pure cementite. This structure of thin sheets
has received the name "pearlite," because of its pearly appearance
under sunlight. Pearlite is a constituent found in all annealed
carbon steels. Pure iron, having no carbon, naturally would show no
pearlite when examined under a microscope; only abutting granules
of iron are delicately traced. The metallographist calls this pure
iron "ferrite." As soon as a little carbon enters the alloy and a
soft steel is formed, small angular areas of pearlite appear at the
boundaries of the ferrite crystals (Fig. 47). With increasing carbon
in the steel the volume of iron crystals becomes less and less, and
the relative amount of pearlite increases, until arriving at 0.90
per cent carbon, the large ferrite crystals have been suppressed and
the structure is all pearlite. Higher carbon steels show films of
cementite outlining grains of pearlite (Fig. 48).

This represents the structure of annealed, slowly cooled steels.
It is possible to change the relative sizes of the ferrite and
cementite crystals by heat treatment. Large grains are associated
with brittleness. Consequently one must avoid heat treatments which
produce coarse grains.

[Illustration: FIG. 47.--Structure of low carbon steel, polished,
etched and viewed under 100 magnifications. Tiny white granules
of pure iron (ferrite) have small accumulations of dark-etching
pearlite interspersed between them. Photograph by H. S. Rawdon.]

[Illustration: FIG. 48.--Slowly cooled high-carbon steel, polished,
etched and viewed at 100 magnifications. The dark grains are pearlite,
separated by white films of iron carbide (cementite). Photograph
by H. S. Rawdon.]

In general it may be said that the previous crystalline structure
of a steel is entirely obliterated when it passes just through the
critical range. At that moment, in fact, the ferrite, cementite or
pearlite which previously existed has lost its identity by everything
going into the solid solution called austenite. If sufficient time
is given, the chemical elements comprising a good steel distribute
themselves uniformly through the mass. If the steel be then cooled,
the austenite breaks up into new crystals of ferrite, cementite
and pearlite; and in general if the temperature has not gone far
above the critical, and cooling is not excessively slow, a very
fine texture will result. This is called "refining" the grain;
or in shop parlance "closing" the grain. However, if the heating
has gone above the critical very far, the austenite crystals start
to grow; a very short time at an extreme temperature will cause
a large grain growth. Subsequent cooling gives a coarse texture,
or an arrangement of ferrite, cementite and pearlite grains which
is greatly coarsened, reflecting the condition of the austenite
crystals from which they were born.

It maybe noted in passing that the coarse crystals of cast metal
cannot generally be refined by heat treatment unless some forging
or rolling has been done in the meantime. Heat treatment alone does
not seem to be able to break up the crystals of an ingot structure.

HARDENING

Steel is hardened by quenching from above the upper critical. Apparently
the quick cooling prevents the normal change back to definite and
sizeable crystals of ferrite and cementite. Hardness is associated
with this suppressed change. If the change is allowed to continue
by a moderate reheating, like a tempering, the hardness decreases.

If a piece of steel could be cooled instantly, doubtless austenite
could be preserved and examined. In the ordinary practice of hardening
steels, the quenching is not so drastic, and the transformation of
austenite back to ferrite and cementite is more or less completely
effected, giving rise to certain transitory forms which are known
as "martensite," "troostite," "sorbite," and finally, pearlite.

Austenite has been defined as a solid solution of cementite (Fe3C)
in gamma iron. It is stable at various temperatures dependent upon
its carbon content, which may be any amount up to the saturated
solution containing 1.7 per cent. Austenite is not nearly as hard
as martensite, owing to its content of the soft gamma iron. Fig.
49 shows austenite to possess the typical appearance of any pure,
crystallized substance.

In the most quickly quenched high carbon steels, austenite commonly
forms the ground mass which is interspersed with martensite, a large
field of which is illustrated in Fig. 50. Martensite is usually
considered to be a solid solution of cementite in beta iron. It
represents an unstable condition in which the metal is caught during
rapid cooling. It is very hard, and is the chief constituent of
hardened high-carbon steels, and of medium-carbon nickel-steel
and manganese-steel.

Troostite is of doubtful composition, but possibly is an unstable
mixture of untransformed martensite with sorbite. It contains more
or less untransformed material, as it is too hard to be composed
entirely of the soft alpha modification, and it can also be tempered
more or less without changing in appearance. Its normal appearance as
rounded grains is given in Fig. 51; larger patches show practically
no relief in their structure, and a photograph merely shows a dark,
structureless area.

[Illustration: FIG. 49.--Coarse-grained martensite, polished and
etched with nitric acid and magnified 50 times. Made by Prof. Chas.
Y. Clayton.]

Sorbite is believed to be an early stage in the formation of pearlite,
when the iron and iron carbide originally constituting the solid
solution (austenite) have had an opportunity to separate from each
other, and the iron has entirely passed into the alpha modification,
but the particles are yet too small to be distinguishable under
the microscope. It also, possibly, contains some incompletely
transformed matter. Sorbite is softer and tougher than troostite,
and is habitually associated with pearlite. Its components are
tending to coagulate into pearlite, and will do so in a fairly
short time at temperatures near the lower critical, which heat will
furnish the necessary molecular freedom. The normal appearance,
however, is the cloudy mass shown in Fig. 52.

Pearlite is a definite conglomerate of ferrite and cementite containing
about six parts of the former to one of the latter. When pure, it
has a carbon content of about 0.95 per cent. It represents the
complete transformation of the eutectoid austenite accomplished by
slow-cooling of an iron-carbon alloy through the transformation
range. (See Fig. 46.)

[Illustration: FIG. 50.--Quenched high-carbon steel, polished,
etched and viewed at 100 magnifications. This structure is called
martensite and is desired when maximum hardness is essential. Photograph
by H. S. Rawdon.]

[Illustration: FIG. 51.--Martensite (light needles) passing into
troosite (dark patches). 130 X. From a piece of eutectoid steel
electrically welded.]

[Illustration: FIG. 52.--Sorbite (dark patches) passing into pearlite
(wavy striations). Light Areas are Patches of Ferrite. 220 X. From
a piece of hypo-eutectoid steel electrically welded.]

These observations are competent to explain annealing and toughening
practice. A quickly quenched carbon steel is mostly martensitic
which, as noted, is a solid solution of beta iron and cementite,
hard and brittle. Moderate reheating or annealing changes this
structure largely into troostite, which is a partly transformed
martensite, possessing much of the hardness of martensite, but with
a largely increased toughness and shock resistance. This toughness is
the chief characteristic of the next material in the transformation
series, sorbite, which is merely martensite wholly transformed into
a mixture of ultramicroscopic crystals of ferrite (alpha iron)
and cementite (Fe3C).

"Tempering" or "drawing" should be restricted to mean moderate
reheating, up to about 350° C., forming troostitic steel. "Toughening"
represents the practice of reheating hardened carbon steels from
350° C. up to just below the lower critical, and forms sorbitic
steel; while "annealing" refers to a heating for grain size at
or above the transformation ranges, followed by a slow cooling.
Any of these operations not only allows the transformations from
austenite to pearlite to proceed, but also relieves internal stresses
in the steel.

Normalizing is a heating like annealing, followed by a moderately
rapid quench.

JUDGING THE HEAT OF STEEL

While the use of a pyrometer is of course the only way to have
accurate knowledge as to the heat being used in either forging or
hardening steels, a color chart will be of considerable assistance
if carefully studied. These have been prepared by several of the
steel companies as a guide, but it must be remembered that the colors
and temperatures given are only approximate, and can be nothing
else.

[Illustration: FIG. 53.--Finding hardening heats with a magnet.]

_The Magnet Test_.--The critical point can also be determined by
an ordinary horse-shoe magnet. Touch the steel with a magnet during
the heating and when it reaches the temperature at which steel fails
to attract the magnet, or in other words, loses its magnetism,
the critical point has been reached.

Figures 53 and 54 show how these are used in practice.

The first (Fig. 53) shows the use of a permanent horse-shoe magnet
and the second (Fig. 54) an electro-magnet consisting of an iron
rod with a coil or spool magnet at the outer end. In either case
the magnet should not be allowed to become heated but should be
applied quickly.

[Illustration: FIG. 54.--Using electro-magnet to determine heat.]

The work is heated up slowly in the furnace and the magnet applied
from time to time. The steel being heated will attract the magnet
until the heat reaches the critical point. The magnet is applied
frequently and when the magnet is no longer attracted, the piece
is at the lowest temperature at which it can be hardened properly.
Quenching slightly above this point will give a tool of satisfactory
hardness. The method applies only to carbon steels and will not
work for modern high-speed steels.

HEAT TREATMENT OF GEAR BLANKS

This section is based on a paper read before the American Gear
Manufacturers' Association at White Sulphur Springs, W. Va., Apr.
18, 1918.

Great advancement has been made in the heat treating and hardening of
gears. In this advancement the chemical and metallurgical laboratory
have played no small part. During this time, however, the condition
of the blanks as they come to the machine shop to be machined has
not received its share of attention.

There are two distinct types of gears, both types having their
champions, namely, carburized and heat-treated. The difference
between the two in the matter of steel composition is entirely in
the carbon content, the carbon never running higher than 25-point
in the carburizing type, while in the heat-treated gears the carbon
is seldom lower than 35-point. The difference in the final gear
is the hardness. The carburized gear is file hard on the surface,
with a soft, tough and ductile core to withstand shock, while the
heat-treated gear has a surface that can be touched by a file with
a core of the same hardness as the outer surface.

ANNEALING WORK.--With the exception of several of the higher types
of alloy steels, where the percentages of special elements run quite
high, which causes a slight air-hardening action, the carburizing
steels are soft enough for machining when air cooled from any
temperature, including the finishing temperature at the hammer.
This condition has led many drop-forge and manufacturing concerns
to consider annealing as an unnecessary operation and expense.
In many cases the drop forging has only been heated to a low
temperature, often just until the piece showed color, to relieve
the so-called hammer strains. While this has been only a compromise
it has been better than no reheating at all, although it has not
properly refined the grain, which is necessary for good machining
conditions.

Annealing is heating to a temperature slightly above the highest
critical point and cooling slowly either in the air or in the furnace.
Annealing is done to accomplish two purposes: (1) to relieve mechanical
strains and (2) to soften and produce a maximum refinement of grain.

PROCESS OF CARBURIZING.--Carburizing imparts a shell of high-carbon
content to a low-carbon steel. This produces what might be termed
a "dual" steel, allowing for an outer shell which when hardened
would withstand wear, and a soft ductile core to produce ductility
and withstand shock. The operation is carried out by packing the
work to be carburized in boxes with a material rich in carbon and
maintaining the box so charged at a temperature in excess of the
highest critical point for a length of time to produce the desired
depth of carburized zone. Generally maintaining the temperature
at 1,650 to 1,700° F. for 7 hr. will produce a carburized zone
1/32 in. deep.

Heating to a temperature slightly above the highest critical point
and cooling suddenly in some quenching medium, such as water or oil
hardens the steel. This treatment produces a maximum refinement
with the maximum strength.

Drawing to a temperature below the highest critical point (the
temperature being governed by the results required) relieves the
hardening strains set up by quenching, as well as the reducing
of the hardness and brittleness of hardened steel.

EFFECTS OF PROPER ANNEALING.--Proper annealing of low-carbon steels
causes a complete solution or combination to take place between
the ferrite and pearlite, producing a homogeneous mass of small
grains of each, the grains of the pearlite being surrounded by
grains of ferrite. A steel of this refinement will machine to good
advantage, due to the fact that the cutting tool will at all times
be in contact with metal of uniform composition.

While the alternate bands of ferrite and pearlite are microscopically
sized, it has been found that with a Gleason or Fellows gear-cutting
machine that rough cutting can be traced to poorly annealed steels,
having either a pronounced banded structure or a coarse granular
structure.

TEMPERATURE FOR ANNEALING.--Theoretically, annealing should be
accomplished at a temperature at just slightly above the critical
point. However, in practice the temperature is raised to a higher
point in order to allow for the solution of the carbon and iron to
be produced more rapidly, as the time required to produce complete
solution is reduced as the temperature increases past the critical
point.

For annealing the simpler types of low-carbon steels the following
temperatures have been found to produce uniform machining conditions
on account of producing uniform fine-grain pearlite structure:

0.15 to 0.25 per cent carbon, straight carbon steel.--Heat to 1,650°F.
Hold at this temperature until the work is uniformly heated; pull
from the furnace and cool in air.

0.15 to 0.25 per cent carbon, 1-1/2 per cent nickel, 1/2 per cent
chromium steel.--Heat to 1,600°F. Hold at this temperature until
the work is uniformly heated; pull from the furnace and cool in air.

0.15 to 0.25 per cent carbon, 3-1/2 per cent nickel steel.--Heat
to 1,575°F. Hold at this temperature until the work is uniformly
heated; pull from the furnace and cool in air.

CARE IN ANNEALING.--Not only will benefits in machining be found
by careful annealing of forgings but the subsequent troubles in
the hardening plant will be greatly reduced. The advantages in
the hardening start with the carburizing operation, as a steel of
uniform and fine grain size will carburize more uniformly, producing
a more even hardness and less chances for soft spots. The holes in
the gears will also "close in more uniformly," not causing some
gears to require excessive grinding and others with just enough
stock. Also all strains will have been removed from the forging,
eliminating to a great extent distortion and the noisy gears which
are the result.

With the steels used, for the heat-treated gears, always of a higher
carbon content, treatment after forging is necessary for machining, as
it would be impossible to get the required production from untreated
forgings, especially in the alloy steels. The treatment is more
delicate, due to the higher percentage of carbon and the natural
increase in cementite together with complex carbides which are
present in some of the higher types of alloys.

Where poor machining conditions in heat-treated steels are present
they are generally due to incomplete solution of cementite rather
than bands of free ferrite, as in the case of case-hardening steels.
This segregation of carbon, as it is sometimes referred to, causes
hard spots which, in the forming of the tooth, cause the cutter
to ride over the hard metal, producing high spots on the face of
the tooth, which are as detrimental to satisfactory gear cutting
as the drops or low spots produced on the face of the teeth when
the pearlite is coarse-grained or in a banded condition.

In the simpler carburized steels it is not necessary to test the
forgings for hardness after annealing, but with the high percentages
of alloys in the carburizing steels and the heat-treated steels
a hardness test is essential.

To obtain the best results in machining, the microstructure of the
metal should be determined and a hardness range set that covers
the variations in structure that produce good machining results.
By careful control of the heat-treating operation and with the aid
of the Brinell hardness tester and the microscope it is possible
to continually give forgings that will machine uniformly and be
soft enough to give desired production. The following gives a few
of the hardness numerals on steel used in gear manufacture that
produce good machining qualities:

0.20 per cent carbon, 3 per cent nickel, 1-1/4; per cent
chromium--Brinell 156 to 170.

0.50 per cent carbon, 3 per cent nickel, 1 per cent chromium--Brinell
179 to 187.

0.50 per cent carbon chrome-vanadium--Brinell 170 to 179.

THE INFLUENCE OF SIZE

The size of the piece influences the physical properties obtained in
steel by heat treatment. This has been worked out by E. J. Janitzky,
metallurgical engineer of the Illinois Steel Company, as follows:

[Illustration: FIG. 55.--Effect of size on heating.]

"With an increase in the mass of steel there is a corresponding
decrease in both the minimum surface hardness and depth hardness,
when quenched from the same temperature, under identical conditions
of the quenching medium. In other words, the physical properties
obtained are a function of the surface of the metal quenched for
a given mass of steel. Keeping this primary assumption in mind, it
is possible to predict what physical properties may be developed in
heat treating by calculating the surface per unit mass for different
shapes and sizes. It may be pointed out that the figures and chart
that follow are not results of actual tests, but are derived by
calculation. They indicate the mathematical relation, which, based
on the fact that the physical properties of steel are determined
not alone by the rate which heat is lost per unit of surface, but
by the rate which heat is lost per unit of weight in relation to
the surface exposed for that unit. The unit of weight has for the
different shaped bodies and their sizes a certain surface which
determines their physical properties.

"For example, the surface corresponding to 1 lb. of steel has been
computed for spheres, rounds and flats. For the sphere with a unit
weight of 1 lb. the portion is a cone with the apex at the center
of the sphere and the base the curved surface of the sphere (surface
exposed to quenching). For rounds, a unit weight of 1 lb. may be
taken as a disk or cylinder, the base and top surfaces naturally do
not enter into calculation. For a flat, a prismatic or cylindrical
volume may be taken to represent the unit weight. The surfaces
that are considered in this instance are the top and base of the
section, as these surfaces are the ones exposed to cooling."

The results of the calculations are as follows:

TABLE 20.--SPHERE

  Diameter      Surface per
  of sphere    pound of steel
     _X_            _Y_
    8 in.       2.648 sq. in.
    6 in.       3.531 sq. in.
    4 in.       5.294 sq. in.
    3 in.       7.062 sq. in.
    2 in.      10.61  sq. in.
_XY_ = 21.185.

TABLE 21.--ROUND

  Diameter      Surface per
  of round     pound of steel
    _X_             _Y_
  8.0  in.      1.765 sq. in.
  6.0  in.      2.354 sq. in.
  5.0  in.      2.829 sq. in.
  4.0  in.      3.531 sq. in.
  3.0  in.      4.708 sq. in.
  2.0  in.      7.062 sq. in.
  1.0  in.     14.125 sq. in.
  0.5  in.     28.25  sq. in.
  0.25 in.     56.5   sq. in.
_XY_ = 14.124.

TABLE 22.--FLAT
